Repository: PredictiveScienceLab/paper-2023-strength-karumuri

# paper-2023-strength-karumuri
This repository replicates the result of the paper "Hierarchical Bayesian approach to experimental data fusion: Application to
strength prediction of high entropy alloys from hardness measurements."

## **Hierarchical Bayesian approach to experimental data fusion: Application to strength prediction of high entropy alloys from hardness measurements**
[Sharmila Karumuri](https://scholar.google.com/citations?user=uY1G-S0AAAAJ&hl=en), [Zachary D. McClure](https://scholar.google.com/citations?hl=en&user=DOSWfs4AAAAJ&view_op=list_works&sortby=pubdate), [Alejandro Strachan](https://scholar.google.com/citations?user=JOeDlUkAAAAJ&hl=en), [Michael Titus](https://scholar.google.com/citations?user=QvXL-YEAAAAJ&hl=en), and [Ilias Bilionis](https://scholar.google.com/citations?user=rjXLtJMAAAAJ&hl=en).

Our paper proposes a regression methodology that can deal with input uncertainty when one wishes to correlate an inexpensive experimental measurement (e.g., hardness) to an expensive one (e.g., yield strength). Our hierarchical Bayesian approach uses two Gaussian processes. The first one maps noiseless physical descriptors to the inexpensive experimental measurement. The second Gaussian process maps noiseless physical descriptors and the inexpensive experimental measurement to the expensive experimental measurement. The two Gaussian processes form a nested model that is not analytically tractable. To overcome this issue, we propose semi-analytical approximations to both the marginal likelihood and the posterior predictive distribution. 

[Toyprob1](https://github.com/PredictiveScienceLab/paper-2023-strength-karumuri/tree/main/Toyprob1) and [HEAprob](https://github.com/PredictiveScienceLab/paper-2023-strength-karumuri/tree/main/HEAprob) contains the Python scripts that implement the examples discussed in the paper.

### Citation:
If you use this code for your research, please cite our paper https://www.sciencedirect.com/science/article/pii/S0927025622005626.

File: Hardness_only_with_Descriptors-Sh.csv (part 1 of 4)
,index,IDENTIFIER: Reference ID,FORMULA,PROPERTY: Microstructure,PROPERTY: Processing method,PROPERTY: grain size ($\mu$m),PROPERTY: ROM Density (g/cm$^3$),PROPERTY: Exp. Density (g/cm$^3$),PROPERTY: HV,PROPERTY: Type of test,PROPERTY: Test temperature ($^\circ$C),PROPERTY: YS (MPa),PROPERTY: UTS (MPa),PROPERTY: Elongation (%),PROPERTY: Elongation plastic (%),PROPERTY: Young modulus (GPa),PROPERTY: O content (wppm),PROPERTY: N content (wppm),PROPERTY: C content (wppm),REFERENCE: doi,REFERENCE: year,Unnamed: 0.1,alloy_names,structure,phase_1,phase_2,phase_3,phase_4,phase_5,vol_phase1,vol_phase2,vol_phase3,vol_phase4,vol_phase5,alloy,density_kgm3,solidus,liquidus,Ac_Al,entropy_jmol,enthalpy_jmol,gibbs_jmol,Al,Co,Fe,Ni,Si,Cr,Mn,Nb,Mo,Ti,Cu,C,V,Zr,B,Sn,Ta,Hf,W,Zn,Re,Y,Phase_Weight_Min,Phase_BCC,Phase_BCC+BCC,Phase_BCC+Sec.,Phase_FCC,Phase_FCC+BCC,Phase_FCC+Sec.,Phase_No Data,Phase_Other,Density,Modulus,Cost,Tm,Misfit,Rbar,delta,shear,bulk,pugh,VEC,SMIX,ModulusMX,DensityMX,TmMX,R_MX,shearMX,bulkMX,VECMX
8,22,54,Al0.25 Co1 Cr1 Fe1 Ni1,FCC,ANNEAL,,7.7,,110.0,,25.0,,,,,216.0,,,,10.1016/j.jallcom.2009.08.090,2009,22,Al0.25 Co1 Cr1 Fe1 Ni1,SS+IM,BCC_B2#2,FCC_L12#1,,,,0.04040812038026715,0.9595918796197328,,,,Al0.25 Co1 Cr1 Fe1 Ni1,1389.9,1409.31,7495.869433333303,1.8761608069534078e-07,86.52480119404949,28508.013327198267,-81638.05859282672,0.05882352941176471,0.2352941176470588,0.2352941176470588,0.2352941176470588,,0.2352941176470588,,,,,,,,,,,,,,,,,FCC,0,0,0,1,0,0,0,0,7.87908383562045,215.64705882352942,12.16,1816.5482352941174,0.6029121107266436,125.76764705882351,0.03471053848550318,83.41176470588233,166.82352941176467,2.0,7.9411764705882355,1.5284657100610246,209.0,6.2092815083459785,1246.6799999999996,19.049999999999983,89.0,104.0,7.0
9,24,54,Al0.375 Co1 Cr1 Fe1 Ni1,FCC,ANNEAL,,7.5,,131.0,,25.0,,,,,211.0,,,,10.1016/j.jallcom.2009.08.090,2009,24,Al0.375 Co1 Cr1 Fe1 Ni1,SS+IM,BCC_B2#2,FCC_L12#1,,,,0.1753492790317233,0.8246507209682767,,,,Al0.375 Co1 Cr1 Fe1 Ni1,1357.26,1388.18,7409.9714754475735,2.0693990617772985e-07,84.88393220450439,24082.044391565123,-83975.20130476897,0.08571428571428573,0.2285714285714285,0.2285714285714285,0.2285714285714285,,0.2285714285714285,,,,,,,,,,,,,,,,,FCC,0,0,0,1,0,0,0,0,7.731057268888434,211.4857142857143,11.869714285714286,1791.3131428571426,0.8227186938775511,126.26485714285714,0.041090398092165685,81.77142857142857,164.22857142857143,2.008385744234801,7.8,1.5599775986391542,209.0,6.2092815083459785,1246.6799999999996,19.049999999999983,89.0,104.0,7.0
10,26,54,Al0.5 Co1 Cr1 Fe1 Ni1,FCC+BCC,ANNEAL,,7.3,,159.0,,25.0,,,,,208.0,,,,10.1016/j.jallcom.2009.08.090,2009,26,Al0.5 Co1 Cr1 Fe1 Ni1,SS+IM,BCC_B2#2,FCC_L12#1,,,,0.29907376378102923,0.7009262362189708,,,,Al0.5 Co1 Cr1 Fe1 Ni1,1334.69,1365.91,7327.279190712255,2.3328231026532394e-07,83.34323446962159,19945.328556106284,-86150.608923722,0.1111111111111111,0.2222222222222222,0.2222222222222222,0.2222222222222222,,0.2222222222222222,,,,,,,,,,,,,,,,,FCC+BCC,0,0,0,0,1,0,0,0,7.5912544003082,207.55555555555557,11.595555555555553,1767.4799999999998,1.0175111111111108,126.73444444444442,0.04593362709782833,80.2222222222222,161.77777777777774,2.0166204986149587,7.666666666666668,1.5810937501718234,209.0,6.2092815083459785,1246.6799999999996,19.049999999999983,89.0,104.0,7.0
11,28,54,Al0.75 Co1 Cr1 Fe1 Ni1,FCC+BCC,ANNEAL,,7.0,,388.0,,25.0,,,,,200.0,,,,10.1016/j.jallcom.2009.08.090,2009,28,Al0.75 Co1 Cr1 Fe1 Ni1,SS+IM,BCC_B2#2,FCC_L12#1,SIGMA#1,,,0.5283317029671619,0.4052263313511741,0.06644196568166401,,,Al0.75 Co1 Cr1 Fe1 Ni1,1332.44,1361.41,7190.213960099216,3.005330703026807e-07,80.21547599503197,12070.245504734092,-90044.05543694158,0.15789473684210525,0.21052631578947367,0.21052631578947367,0.21052631578947367,,0.21052631578947367,,,,,,,,,,,,,,,,,FCC+BCC,0,0,0,0,1,0,0,0,7.33372280029198,200.31578947368425,11.090526315789473,1723.576842105263,1.3437828254847644,127.59947368421051,0.05290643042436738,77.36842105263158,157.2631578947368,2.0326530612244897,7.421052631578947,1.6035681031705151,209.0,6.2092815083459785,1246.6799999999996,19.049999999999983,89.0,104.0,7.0
12,30,54,Al0.875 Co1 Cr1 Fe1 Ni1,BCC,ANNEAL,,6.9,,538.0,,25.0,,,,,197.0,,,,10.1016/j.jallcom.2009.08.090,2009,30,Al0.875 Co1 Cr1 Fe1 Ni1,SS+IM,BCC_B2#2,FCC_L12#1,SIGMA#1,,,0.6550771339961362,0.16243161106459625,0.18249125493926768,,,Al0.875 Co1 Cr1 Fe1 Ni1,1332.38,1385.49,7156.217462323907,3.239599908728236e-07,78.36756992049153,7960.543319644619,-91801.37318914107,0.1794871794871795,0.20512820512820512,0.20512820512820512,0.20512820512820512,,0.20512820512820512,,,,,,,,,,,,,,,,,BCC,1,0,0,0,0,0,0,0,7.214862061822956,196.9743589743589,10.857435897435897,1703.313846153846,1.4801357001972388,127.99871794871794,0.05549803505486536,76.05128205128204,155.17948717948718,2.0404585300067435,7.3076923076923075,1.6080872774849808,209.0,6.2092815083459785,1246.6799999999996,19.049999999999983,89.0,104.0,7.0
13,32,54,Al1 Co0.8 Cr0.8 Fe0.8 Ni0.8,BCC,ANNEAL,,6.5,,487.0,,25.0,,,,,188.0,,,,10.1016/j.jallcom.2009.08.090,2009,32,Al1 Co0.8 Cr0.8 Fe0.8 Ni0.8,SS+IM,BCC_B2#1,BCC_B2#2,,,,0.2419806159688559,0.7580193840311441,,,,Al1 Co0.8 Cr0.8 Fe0.8 Ni0.8,1372.57,1440.92,6889.635141241202,6.972493730232177e-07,75.8026142139811,166.4175480344164,-96330.31034636352,0.2380952380952381,0.19047619047619047,0.19047619047619047,0.19047619047619047,,0.19047619047619047,,,,,,,,,,,,,,,,,BCC,1,0,0,0,0,0,0,0,6.8922400574070295,187.90476190476193,10.224761904761904,1648.3142857142857,1.8049197278911564,129.08238095238096,0.06106084379168625,72.47619047619048,149.52380952380952,2.0630749014454657,7.0,1.6050986596239585,209.0,6.2092815083459785,1246.6799999999996,19.049999999999983,89.0,104.0,7.0
14,34,54,Al1 Co0.667 Cr0.667 Fe0.667 Ni0.667,BCC,ANNEAL,,6.2,,484.0,,25.0,,,,,183.0,,,,10.1016/j.jallcom.2009.08.090,2009,34,Al1 Co0.667 Cr0.667 Fe0.667 Ni0.667,SS+IM,BCC_B2#1,BCC_B2#2,,,,0.23252129387380835,0.7674787061261916,,,,Al1 Co0.667 Cr0.667 Fe0.667 Ni0.667,1391.63,1465.91,6708.360048724649,1.4569564034352959e-06,74.3254527198204,-3971.0173598931774,-98587.31867222453,0.27262813522355506,0.1818429661941112,0.1818429661941112,0.1818429661941112,,0.1818429661941112,,,,,,,,,,,,,,,,,BCC,1,0,0,0,0,0,0,0,6.702145508049363,182.56079607415487,9.851979280261725,1615.9075790621594,1.9652785257923455,129.7208942202835,0.06352011117215384,70.36968375136313,146.1913849509269,2.077476793379721,6.818702290076335,1.5942068711394362,209.0,6.2092815083459785,1246.6799999999996,19.049999999999983,89.0,104.0,7.0
16,38,54,Al1 Co1 Cr1 Fe1 Ni1,BCC,ANNEAL,,6.7,,484.0,,25.0,,,,,194.0,,,,10.1016/j.jallcom.2009.08.090,2009,38,Al1 Co1 Cr1 Fe1 Ni1,SS+IM,BCC_B2#1,BCC_B2#2,SIGMA#1,,,0.22126745146095653,0.7346867968088496,0.044045751730193865,,,Al1 Co1 Cr1 Fe1 Ni1,1347.12,1406.68,7062.143540615294,3.4543338290717766e-07,77.6386083917439,5383.755516096053,-93450.19296659392,0.2,0.2,0.2,0.2,,0.2,,,,,,,,,,,,,,,,,BCC,1,0,0,0,0,0,0,0,7.1019443602773835,193.8,10.636,1684.064,1.601344,128.378,0.05766911951084501,74.80000000000003,153.2,2.048128342245989,7.200000000000001,1.6094379124341005,209.0,6.2092815083459785,1246.6799999999996,19.049999999999983,89.0,104.0,7.0
17,40,54,Co1 Cr1 Fe1 Ni1,FCC,ANNEAL,,8.2,,116.0,,25.0,,,,,225.0,,,,10.1016/j.jallcom.2009.08.090,2009,40,Co1 Cr1 Fe1 Ni1,SS,FCC_L12#1,,,,,1.0,,,,,Co1 Cr1 Fe1 Ni1,1443.15,1446.49,7754.82119663362,0.0,87.01984222422941,35081.65101086715,-75694.60814057686,,0.25,0.25,0.25,,0.25,,,,,,,,,,,,,,,,,FCC,0,0,0,1,0,0,0,0,8.202891950346727,224.75,12.795,1871.75,0.07347500000000008,124.68,0.0029767955662328197,87.0,172.5,1.9827586206896552,8.25,1.3862943611198906,79.0,1.7157342635327018,452.0,0.9799999999999898,40.0,20.0,4.0
18,42,63,Al0.5 Co1 Cr1 Fe1 Mo0.5 Ni1,FCC+Sec.,CAST,,7.7,,425.0,,25.0,,,,,,,,,10.1007/s11837-013-0753-6,,42,Al0.5 Co1 Cr1 Fe1 Mo0.5 Ni1,SS+IM,BCC_B2#2,FCC_L12#1,SIGMA#1,,,0.2937069043139236,0.20981536354264727,0.4964777321434291,,,Al0.5 Co1 Cr1 Fe1 Mo0.5 Ni1,1313.5,1654.62,7767.4194151781885,1.5383582077005966e-07,80.74945896592568,16119.849071766741,-86674.21219185668,0.1,0.2,0.2,0.2,,0.2,,,0.1,,,,,,,,,,,,,,FCC+Sec.,0,0,0,0,0,1,0,0,7.854943459211284,219.7,21.436,1880.332,1.3279240000000003,127.687,0.04869863881807302,74.2,168.6,2.272237196765498,7.5,1.7480673485460896,259.0,7.529990989339018,1962.68,19.049999999999983,95.0,154.0,7.0
19,43,63,Al1 Co0.667 Cr0.667 Fe0.667 Mo0.333 Ni0.667,B2+Sec.,CAST,,6.6,,655.0,,25.0,,,,,,,,,10.1007/s11837-013-0753-6,,43,Al1 Co0.667 Cr0.667 Fe0.667 Mo0.333 Ni0.667,SS+IM,BCC_B2#2,SIGMA#1,,,,0.5970511768428727,0.4029488231571273,,,,Al1 Co0.667 Cr0.667 Fe0.667 Mo0.333 Ni0.667,1380.51,1492.93,7021.8392499070715,3.386148888812786e-06,74.00922941620756,-3325.982824769795,-97539.73187160204,0.2499375156210947,0.16670832291927018,0.16670832291927018,0.16670832291927018,,0.16670832291927018,,,0.08322919270182454,,,,,,,,,,,,,,Other,0,0,0,0,0,0,0,1,6.995611598344152,194.7488127968008,18.187218195451134,1722.4486378405395,2.00655426815628,130.26513871532117,0.06213227265790349,66.17745563609097,153.16670832291928,2.314484696498172,6.750562359410147,1.7481085139688302,259.0,7.529990989339018,1962.68,19.049999999999983,95.0,154.0,7.0
20,44,63,Al1 Co0.5 Cr0.5 Fe0.5 Mo0.25 Ni0.5,No Data,CAST,,6.3,,605.0,,25.0,,,,,185.0,,,,10.1007/s11837-013-0753-6,,44,Al1 Co0.5 Cr0.5 Fe0.5 Mo0.25 Ni0.5,SS+IM,BCC_B2#1,BCC_B2#2,SIGMA#1,,,0.0459433892719284,0.6424545730243263,0.3116020377037452,,,Al1 Co0.5 Cr0.5 Fe0.5 Mo0.25 Ni0.5,1375.62,1455.67,6628.499019839871,1.0561317831990552e-05,72.62594400243749,-7324.4371138604065,-99777.26382896332,0.3076923076923077,0.15384615384615385,0.15384615384615385,0.15384615384615385,,0.15384615384615385,,,0.07692307692307693,,,,,,,,,,,,,,No Data,0,0,0,0,0,0,1,0,6.664915122470218,185.15384615384616,16.950769230769232,1661.7907692307695,2.172151479289941,131.26000000000002,0.06477818881679458,63.076923076923094,147.23076923076925,2.334146341463414,6.461538461538463,1.711845135233912,259.0,7.529990989339018,1962.68,19.049999999999983,95.0,154.0,7.0
21,45,63,Al1 Co1 Cr1 Fe1 Mo0.5 Ni1,B2+Sec.,CAST,,7.1,,715.0,,25.0,,,,,,,,,10.1007/s11837-013-0753-6,,45,Al1 Co1 Cr1 Fe1 Mo0.5 Ni1,SS+IM,BCC_B2#2,SIGMA#1,,,,0.5206924161692195,0.4793075838307805,,,,Al1 Co1 Cr1 Fe1 Mo0.5 Ni1,1349.41,1581.87,7442.321872590653,5.667399116531616e-07,76.4654990727172,3862.347659622258,-93478.23265994676,0.18181818181818185,0.18181818181818185,0.18181818181818185,0.18181818181818185,,0.18181818181818185,,,0.09090909090909093,,,,,,,,,,,,,,Other,0,0,0,0,0,0,0,1,7.386144417464802,206.0909090909091,19.66909090909091,1794.24,1.7429157024793394,129.09454545454545,0.057428255532700485,69.81818181818183,160.1818181818182,2.294270833333333,7.09090909090909,1.7677614722893296,259.0,7.529990989339018,1962.68,19.049999999999983,95.0,154.0,7.0
22,46,63,Co1 Cr1 Fe1 Mo0.5 Ni1,FCC+Sec.,CAST,,8.5,,210.0,,25.0,,,,,,,,,10.1007/s11837-013-0753-6,,46,Co1 Cr1 Fe1 Mo0.5 Ni1,SS+IM,FCC_L12#1,SIGMA#1,,,,0.5546489413324504,0.4453510586675497,,,,Co1 Cr1 Fe1 Mo0.5 Ni1,1404.09,1687.46,8165.841010798054,0.0,84.72241516696123,30787.137184898056,-77064.49732264357,,0.2222222222222222,0.2222222222222222,0.2222222222222222,,0.2222222222222222,,,0.1111111111111111,,,,,,,,,,,,,,FCC+Sec.,0,0,0,0,0,1,0,0,8.427920065790314,236.3333333333333,23.595555555555553,1985.5555555555554,0.6752098765432103,125.96666666666664,0.029023765447213638,79.55555555555554,178.88888888888889,2.248603351955308,8.0,1.5810937501718236,129.0,3.03644374452574,1168.0,12.139999999999983,95.0,70.0,4.0
23,49,66,Al1 Co0.5 Cr0.5 Fe0.5 Ni0.5 Ti0.5,No Data,CAST,,5.6,,643.0,C,25.0,,1030.0,,5.0,94.0,,,,10.1016/j.msea.2008.12.053,2008,49,Al1 Co0.5 Cr0.5 Fe0.5 Ni0.5 Ti0.5,SS+IM,BCC_B2#1,BCC_B2#3,,,,0.12094505462241495,0.879054945377585,,,,Al1 Co0.5 Cr0.5 Fe0.5 Ni0.5 Ti0.5,1253.63,1374.45,5909.854211929797,1.6336491378978638e-05,71.63842252568898,-12983.012351547068,-104178.72422674917,0.2857142857142857,0.14285714285714285,0.14285714285714285,0.14285714285714285,,0.14285714285714285,,,,0.14285714285714285,,,,,,,,,,,,,No Data,0,0,0,0,0,0,1,0,6.101393642947861,165.0,9.454285714285714,1613.52,2.777648979591837,133.03,0.0728374931516301,63.42857142857142,135.99999999999997,2.144144144144144,6.142857142857142,1.7478680974667573,209.0,6.2092815083459785,1246.6799999999996,22.03,89.0,104.0,7.0
24,52,1,Al0.133 Co1 Cr0.667 Fe0.667 Ni1 Ti0.667,FCC+Sec.,ANNEAL,,7.2,,717.0,,25.0,,,,,,,,,10.1016/j.actamat.2011.06.041,2011,52,Al0.133 Co1 Cr0.667 Fe0.667 Ni1 Ti0.667,SS+IM,BCC_B2#2,FCC_L12#1,,,,0.5110035415526345,0.4889964584473655,,,,Al0.133 Co1 Cr0.667 Fe0.667 Ni1 Ti0.667,1087.3,1124.69,7066.854118887017,4.153705978927355e-08,82.4449746672363,15264.355225508987,-89688.0975258828,0.03217223028543783,0.24189646831156264,0.16134494436381228,0.24189646831156264,,0.16134494436381228,,,,0.16134494436381228,,,,,,,,,,,,,FCC+Sec.,0,0,0,0,0,1,0,0,7.536367249175937,198.96274794388003,13.47993710691824,1832.7952491533624,2.1945287339768464,128.76552249637155,0.06440911839216272,76.2469762941461,160.51959361393327,2.1052584825748326,7.596758587324624,1.680167195516283,209.0,6.2092815083459785,1246.6799999999996,22.03,89.0,104.0,7.0
25,53,1,Al0.133 Co1 Cr0.667 Fe0.667 Ni1 Ti0.333,FCC,ANNEAL,,7.6,,487.0,,25.0,,,,,206.0,,,,10.1016/j.actamat.2011.06.041,2011,53,Al0.133 Co1 Cr0.667 Fe0.667 Ni1 Ti0.333,SS+IM,BCC_B2#2,FCC_L12#1,FCC_L12#2,,,0.12604846720168986,0.7858811534487115,0.08807037934959873,,,Al0.133 Co1 Cr0.667 Fe0.667 Ni1 Ti0.333,1103.21,1279.78,7364.454304791776,6.478607912129412e-08,84.92855048631003,21876.117580943,-86237.92718812967,0.035,0.2631578947368421,0.17552631578947367,0.2631578947368421,,0.17552631578947367,,,,0.08763157894736842,,,,,,,,,,,,,FCC,0,0,0,1,0,0,0,0,7.803082733827487,206.25473684210525,13.69791052631579,1823.2846210526316,1.4782260419944602,127.23751842105258,0.053265368338635,79.08131578947369,164.95999999999995,2.0859541644343427,7.912894736842103,1.6441351977058725,209.0,6.2092815083459785,1246.6799999999996,22.03,89.0,104.0,7.0
26,54,1,Co1 Cr0.667 Fe0.667 Ni1 Ti0.667,FCC+Sec.,ANNEAL,,7.4,,654.0,,25.0,,,,,,,,,10.1016/j.actamat.2011.06.041,2011,54,Co1 Cr0.667 Fe0.667 Ni1 Ti0.667,SS+IM,BCC_B2#2,FCC_L12#1,NI3TI_D024#1,,,0.38631716555999307,0.5545015683181661,0.05918126612184081,,,Co1 Cr0.667 Fe0.667 Ni1 Ti0.667,1068.29,1116.26,7202.5596260865905,0.0,82.7895524759758,19010.172482432343,-86380.92781948486,,0.2499375156210947,0.16670832291927018,0.2499375156210947,,0.16670832291927018,,,,0.16670832291927018,,,,,,,,,,,,,FCC+Sec.,0,0,0,0,0,1,0,0,7.697197632115303,203.24968757810544,13.86154961259685,1862.6953261684575,2.062394812931359,128.2866933266683,0.06233352167505873,77.91727068232943,163.32916770807302,2.09618697212804,7.749562609347662,1.5890775544104876,163.0,4.40555580909786,452.0,22.03,71.0,70.0,6.0
27,55,1,Co1 Cr0.667 Fe0.667 Ni1 Ti0.333,Other,ANNEAL,,7.8,,509.0,,25.0,,,,,211.0,,,,10.1016/j.actamat.2011.06.041,2011,55,Co1 Cr0.667 Fe0.667 Ni1 Ti0.333,SS+IM,FCC_L12#1,NI3TI_D024#1,,,,0.8967462784652896,0.1032537215347104,,,,Co1 Cr0.667 Fe0.667 Ni1 Ti0.333,1071.87,1292.98,7545.339277944187,0.0,85.35895347781289,26001.12498949936,-82660.82278775646,,0.2727024815925825,0.18189255522225253,0.2727024815925825,,0.18189255522225253,,,,0.09080992637032996,,,,,,,,,,,,,Other,0,0,0,0,0,0,0,1,7.9882355894585375,211.19661848922826,14.122187073902369,1855.5631306244888,1.2548774680150931,126.65965639487318,0.04870609641379599,81.00654485955822,168.1865284974093,2.0762091358049632,8.091082628851924,1.546549967531592,163.0,4.40555580909786,452.0,22.03,71.0,70.0,6.0
29,59,4,Al1 Co0.4 Cr0.4 Fe0.4 Ni0.4,BCC,CAST,,5.6,,487.0,,25.0,,,,,165.0,,,,10.1016/j.jallcom.2008.07.124,2008,59,Al1 Co0.4 Cr0.4 Fe0.4 Ni0.4,SS+IM,BCC_B2#1,BCC_B2#3,,,,0.20127864133280626,0.7987213586671937,,,,Al1 Co0.4 Cr0.4 Fe0.4 Ni0.4,1401.73,1506.83,5997.293146596034,1.736945668314969e-05,70.87284108003837,-12962.070241093195,-103183.19693598204,0.3846153846153847,0.15384615384615388,0.15384615384615388,0.15384615384615388,,0.15384615384615388,,,,,,,,,,,,,,,,,BCC,1,0,0,0,0,0,0,0,6.085685046367217,165.23076923076928,8.643076923076926,1510.815384615385,2.327114792899409,131.7915384615385,0.06829098689383703,63.53846153846154,135.38461538461542,2.1307506053268765,6.230769230769233,1.519382664642301,209.0,6.2092815083459785,1246.6799999999996,19.049999999999983,89.0,104.0,7.0
30,61,4,Al1 Co0.333 Cr0.333 Fe0.333 Ni0.333,BCC,CAST,,5.3,,506.0,,25.0,,,,,158.0,,,,10.1016/j.jallcom.2008.07.124,2008,61,Al1 Co0.333 Cr0.333 Fe0.333 Ni0.333,SS+IM,BCC_B2#1,BCC_B2#2,,,,0.17547858755552606,0.8245214124444739,,,,Al1 Co0.333 Cr0.333 Fe0.333 Ni0.333,1371.99,1506.4,5714.667008772071,5.154820790771266e-05,69.87372829368621,-14743.525052681918,-103692.78117054443,0.4288164665523157,0.14279588336192112,0.14279588336192112,0.14279588336192112,,0.14279588336192112,,,,,,,,,,,,,,,,,BCC,1,0,0,0,0,0,0,0,5.842369673182608,158.39065180102918,8.165926243567753,1469.335763293311,2.403371966362548,132.60881646655233,0.0690386063355756,60.84219554030875,131.11921097770156,2.155070339150292,5.9987135506003435,1.4748069867344964,209.0,6.2092815083459785,1246.6799999999996,19.049999999999983,89.0,104.0,7.0
31,63,4,Al1 Cr1 Cu1 Fe1 Ni1,FCC+BCC,CAST,,6.8,,342.0,,25.0,,,,,178.0,,,,10.1016/j.jallcom.2008.07.124,2008,63,Al1 Cr1 Cu1 Fe1 Ni1,SS+IM,BCC_B2#1,BCC_B2#2,,,,0.34430313230850224,0.6556968676914977,,,,Al1 Cr1 Cu1 Fe1 Ni1,1016.34,1402.74,6726.131439177198,6.665456231927194e-07,79.02702502112489,11550.515178874706,-89050.88767301722,0.2,,0.2,0.2,,0.2,,,,,0.2,,,,,,,,,,,,FCC+BCC,0,0,0,0,1,0,0,0,7.122342465022478,178.0,6.436000000000001,1601.9879999999996,1.483424,128.918,0.05617021523372325,69.4,145.2,2.0922190201729105,7.6,1.6094379124341005,209.0,6.239398742616035,1246.6799999999996,19.049999999999983,89.0,104.0,8.0
33,65,4,Cr1 Cu1 Fe1 Mn1 Ni1,FCC+BCC,CAST,,8.1,,296.0,,25.0,,,,,204.0,,,,10.1016/j.jallcom.2008.07.124,2008,65,Co1 Cr1 Cu1 Fe1 Ni1,,,,,,,,,,,,,,,,,,,,,,,,,,,,,,,,,,,,,,,,,,FCC+BCC,0,0,0,0,1,0,0,0,8.077623229648326,203.6,6.436,1719.1240000000007,0.06726400000000002,127.28399999999999,0.03195311166727643,64.2,154.0,2.398753894080997,8.4,1.6094379124341005,149.0,1.7458514978027564,822.3800000000001,10.879999999999995,115.0,60.0,5.0
34,66,4,Cr1 Cu1 Fe1 Mo1 Ni1,FCC,CAST,,8.7,,263.0,,25.0,,,,,230.0,,,,10.1016/j.jallcom.2008.07.124,2008,66,Cr1 Cu1 Fe1 Mo1 Ni1,SS+IM,FCC_L12#1,FCC_L12#2,MU_PHASE#1,P_PHASE#1,,0.19930722347957835,0.2544898389684749,0.19739430219023624,0.3488086353617107,,Cr1 Cu1 Fe1 Mo1 Ni1,1123.0,2107.88,8383.807530207021,0.0,79.81752434851235,32155.766563104615,-69451.9419325516,,,0.2,0.2,,0.2,,,0.2,,0.2,,,,,,,,,,,,FCC,0,0,0,1,0,0,0,0,8.628340662890281,229.8,28.035999999999998,1994.5240000000006,0.9507200000000008,127.536,0.035660553863499346,68.2,176.0,2.5806451612903225,8.2,1.6094379124341005,199.0,3.03644374452574,1538.38,12.139999999999983,95.0,90.0,5.0
38,87,9,Al0.8 Co1 Cr1 Cu1 Fe1 Ni1,FCC+BCC,CAST,,7.3,,270.0,,25.0,,,,,187.0,,,,10.1002/adem.200900171,,87,Al0.8 Co1 Cr1 Cu1 Fe1 Ni1,SS+IM,BCC_B2#2,FCC_L12#1,LIQUID#1,SIGMA#1,,0.21407671493089914,0.2450971375452969,0.4728272006864761,0.06799894683732784,,Al0.8 Co1 Cr1 Cu1 Fe1 Ni1,991.99,1339.16,4923.671191990666,2.562923086657564e-07,83.6349463846596,19228.537015009977,-87238.74973266169,0.13793103448275862,0.1724137931034483,0.1724137931034483,0.1724137931034483,,0.1724137931034483,,,,,0.1724137931034483,,,,,,,,,,,,FCC+BCC,0,0,0,0,1,0,0,0,7.570283404138437,187.0689655172414,10.306896551724137,1653.6682758620689,1.171892984542212,127.76827586206898,0.04912241720551504,71.86206896551724,153.58620689655174,2.1372360844529754,8.0,1.7886363384232995,209.0,6.239398742616035,1246.6799999999996,19.049999999999983,89.0,104.0,8.0
39,88,9,Al1 Co0.5 Cr1 Fe1 Mo0.5 Ni1,BCC+Sec.,CAST,,7.0,,801.0,,25.0,,,,,,,,,10.1002/adem.200900171,,88,Al1 Co0.5 Cr1 Fe1 Mo0.5 Ni1,SS+IM,BCC_B2#2,SIGMA#1,,,,0.5027426511619473,0.4972573488380527,,,,Al1 Co0.5 Cr1 Fe1 Mo0.5 Ni1,1341.38,1562.51,7264.884005903526,1.3599532960599616e-06,75.91126891214056,3623.758696776615,-93011.28662837828,0.2,0.1,0.2,0.2,,0.2,,,0.1,,,,,,,,,,,,,,BCC+Sec.,0,0,1,0,0,0,0,0,7.241202637322228,205.80000000000004,18.836,1796.864,1.8037810000000003,129.494,0.05916744424032184,69.30000000000001,158.2,2.2828282828282824,6.9,1.7480673485460896,259.0,7.529990989339018,1962.68,19.049999999999983,95.0,154.0,7.0
40,89,9,Al0.667 Co1 Cr0.667 Fe0.667 Mo0.333 Ni0.667,BCC+Sec.,CAST,,7.2,,741.0,,25.0,,,,,,,,,10.1002/adem.200900171,,89,Al0.667 Co1 Cr0.667 Fe0.667 Mo0.333 Ni0.667,SS+IM,BCC_B2#2,SIGMA#1,,,,0.5398027052848621,0.4601972947151381,,,,Al0.667 Co1 Cr0.667 Fe0.667 Mo0.333 Ni0.667,1344.53,1576.72,7547.869105260207,2.8557786648312343e-07,77.18368355254918,5367.834803101788,-92886.99435929334,0.16670832291927018,0.2499375156210947,0.16670832291927018,0.16670832291927018,,0.16670832291927018,,,0.08322919270182454,,,,,,,,,,,,,,BCC+Sec.,0,0,1,0,0,0,0,0,7.506423129683957,206.3176705823544,20.351177205698573,1791.9183804048985,1.6763561068493191,128.7611872031992,0.05579082446942028,70.25568607848038,161.822544363909,2.3033373296382327,7.2499375156210935,1.7481085139688302,259.0,7.529990989339018,1962.68,19.049999999999983,95.0,154.0,7.0
41,90,9,Al0.5 Co1 Cr0.5 Fe0.5 Mo0.25 Ni0.5,FCC+BCC+Sec.,CAST,200.0,7.3,,586.0,,25.0,,,,,,,,,10.1002/adem.200900171,,90,Al0.5 Co1 Cr0.5 Fe0.5 Mo0.25 Ni0.5,SS+IM,BCC_B2#2,SIGMA#1,,,,0.5569979832004766,0.4430020167995235,,,,Al0.5 Co1 Cr0.5 Fe0.5 Mo0.25 Ni0.5,1341.67,1562.05,7617.365961521985,1.8084845812894952e-07,78.08317160373916,7583.962205305846,-91815.9152462541,0.15384615384615385,0.3076923076923077,0.15384615384615385,0.15384615384615385,,0.15384615384615385,,,0.07692307692307693,,,,,,,,,,,,,,FCC+Sec.,0,0,0,0,0,1,0,0,7.609131771530302,206.53846153846158,20.950769230769232,1790.203076923077,1.6090071005917164,128.48000000000002,0.054251393736769134,70.61538461538461,163.23076923076925,2.3115468409586057,7.384615384615384,1.711845135233912,259.0,7.529990989339018,1962.68,19.049999999999983,95.0,154.0,7.0
42,93,10,Al1 Co1 Cr1 Fe0.6 Mo0.5 Ni1,BCC+Sec.,CAST,,7.1,,754.0,,25.0,,,,,,,,,10.1016/j.wear.2009.10.013,2009,93,Al1 Co1 Cr1 Fe0.6 Mo0.5 Ni1,SS+IM,BCC_B2#2,SIGMA#1,,,,0.5312273242850282,0.4687726757149718,,,,Al1 Co1 Cr1 Fe0.6 Mo0.5 Ni1,1366.96,1534.14,7362.442581868049,5.262094723835415e-07,74.84712717018405,695.8891303475943,-94584.5037572967,0.19607843137254904,0.19607843137254904,0.1176470588235294,0.19607843137254904,,0.19607843137254904,,,0.09803921568627452,,,,,,,,,,,,,,BCC+Sec.,0,0,1,0,0,0,0,0,7.34765622829835,205.70588235294116,21.19764705882353,1792.9254901960785,1.8496247597078048,129.48470588235296,0.05839889154045835,68.86274509803923,159.41176470588238,2.3149202733485192,7.019607843137258,1.7572932778752934,259.0,7.529990989339018,1962.68,19.049999999999983,95.0,154.0,7.0
43,94,10,Al0.667 Co0.667 Cr0.667 Fe1 Mo0.333 Ni0.667,BCC+Sec.,CAST,,7.2,,635.0,,25.0,,,,,,,,,10.1016/j.wear.2009.10.013,2009,94,Al0.667 Co0.667 Cr0.667 Fe1 Mo0.333 Ni0.667,SS+IM,BCC_B2#2,SIGMA#1,,,,0.5179245084971655,0.4820754915028346,,,,Al0.667 Co0.667 Cr0.667 Fe1 Mo0.333 Ni0.667,1331.36,1610.33,7485.3010010555545,5.961810448454746e-07,78.2018036362282,7725.319067254054,-91825.57696166444,0.16670832291927018,0.16670832291927018,0.2499375156210947,0.16670832291927018,,0.16670832291927018,,,0.08322919270182454,,,,,,,,,,,,,,BCC+Sec.,0,0,1,0,0,0,0,0,7.426631852822847,206.48412896775804,18.035741064733816,1795.4972356910769,1.6247463022772175,128.6796225943514,0.05618770176541681,70.83829042739316,160.99025243689076,2.272644518459975,7.16670832291927,1.7481085139688302,259.0,7.529990989339018,1962.68,19.049999999999983,95.0,154.0,7.0
44,95,10,Al0.5 Co0.5 Cr0.5 Fe1 Mo0.25 Ni0.5,BCC+Sec.,CAST,,7.2,,639.0,,25.0,,,,,,,,,10.1016/j.wear.2009.10.013,2009,95,Al0.5 Co0.5 Cr0.5 Fe1 Mo0.25 Ni0.5,SS+IM,BCC_B2#2,SIGMA#1,,,,0.5286495954193349,0.4713504045806651,,,,Al0.5 Co0.5 Cr0.5 Fe1 Mo0.25 Ni0.5,1326.45,1620.03,7493.148930767908,5.88482568975461e-07,79.64494497416446,11207.581251730337,-90180.43370038102,0.15384615384615385,0.15384615384615385,0.3076923076923077,0.15384615384615385,,0.15384615384615385,,,0.07692307692307693,,,,,,,,,,,,,,BCC+Sec.,0,0,1,0,0,0,0,0,7.461640480829769,206.84615384615387,16.67076923076923,1796.8184615384616,1.5209313609467459,128.32923076923078,0.05495100951680955,71.69230769230771,161.69230769230768,2.2553648068669516,7.230769230769232,1.711845135233912,259.0,7.529990989339018,1962.68,19.049999999999983,95.0,154.0,7.0
45,96,11,Al1 Co1 Cr1 Fe1 Mo0.5,No Data,CAST,,6.8,,857.0,,25.0,,,,,,,,,10.1016/j.intermet.2012.09.008,2012,96,Al1 Co1 Cr1 Fe1 Mo0.5,SS+IM,BCC_B2#2,SIGMA#1,SIGMA#2,,,0.5121031662106031,0.4045453965221387,0.08335143726725833,,,Al1 Co1 Cr1 Fe1 Mo0.5,1363.97,1664.48,6953.09435844989,1.4453172830035794e-05,77.64935935947781,10844.531618713343,-88003.10284590191,0.2222222222222222,0.2222222222222222,0.2222222222222222,,,0.2222222222222222,,,0.1111111111111111,,,,,,,,,,,,,,No Data,0,0,0,0,0,0,1,0,7.048079730602318,207.44444444444443,20.928888888888885,1808.96,1.804298765432099,130.0955555555555,0.06036124218448319,68.44444444444447,155.77777777777774,2.2759740259740253,6.4444444444444455,1.5810937501718236,259.0,7.529990989339018,1962.68,19.049999999999983,95.0,154.0,6.0
46,98,11,Al1 Co1 Cr1 Fe1 Mo0.5 Ni0.5,No Data,CAST,,7.0,,708.0,,25.0,,,,,,,,,10.1016/j.intermet.2012.09.008,2012,98,Al1 Co1 Cr1 Fe1 Mo0.5 Ni0.5,SS+IM,BCC_B2#2,SIGMA#1,,,,0.4920646162468498,0.5079353837531503,,,,Al1 Co1 Cr1 Fe1 Mo0.5 Ni0.5,1377.31,1617.2,7239.4490757768335,3.77220336661317e-06,76.10780899523981,4387.481386095339,-92497.75946484492,0.2,0.2,0.2,0.1,,0.2,,,0.1,,,,,,,,,,,,,,No Data,0,0,0,0,0,0,1,0,7.2340153083766845,206.7,20.236,1800.8639999999998,1.7852050000000004,129.545,0.058903472657894036,69.2,158.2,2.2861271676300574,6.800000000000002,1.7480673485460894,259.0,7.529990989339018,1962.68,19.049999999999983,95.0,154.0,7.0
47,99,11,Al0.667 Co0.667 Cr0.667 Fe0.667 Mo0.333 Ni1,FCC+Sec.,CAST,,7.2,,586.0,,25.0,,,,,,,,,10.1016/j.intermet.2012.09.008,2012,99,Al0.667 Co0.667 Cr0.667 Fe0.667 Mo0.333 Ni1,SS+IM,BCC_B2#2,FCC_L12#1,SIGMA#1,,,0.5690806408125219,0.013137554038129648,0.4177818051493485,,,Al0.667 Co0.667 Cr0.667 Fe0.667 Mo0.333 Ni1,1307.38,1541.92,7512.877764184386,1.6151096815405365e-07,77.60143239444696,5919.4598293159115,-92867.16360881508,0.16670832291927018,0.16670832291927018,0.16670832291927018,0.2499375156210947,,0.16670832291927018,,,0.08322919270182454,,,,,,,,,,,,,,FCC+Sec.,0,0,0,0,0,1,0,0,7.512405085542157,205.568607848038,19.18596850787303,1788.5892126968258,1.6892386295827944,128.71874031492126,0.055987733619208814,70.3389152711822,161.82254436390903,2.3006118837634046,7.333166708322919,1.7481085139688302,259.0,7.529990989339018,1962.68,19.049999999999983,95.0,154.0,7.0
48,100,11,Al0.5 Co0.5 Cr0.5 Fe0.5 Mo0.25 Ni1,FCC+Sec.,CAST,,7.4,,395.0,,25.0,,,,,,,,,10.1016/j.intermet.2012.09.008,2012,100,Al0.5 Co0.5 Cr0.5 Fe0.5 Mo0.25 Ni1,SS+IM,BCC_B2#2,FCC_L12#1,SIGMA#1,,,0.4523353391068875,0.2246141673212679,0.32305049357184457,,,Al0.5 Co0.5 Cr0.5 Fe0.5 Mo0.25 Ni1,1305.86,1496.33,7539.715192095244,1.441840384700889e-07,78.8904958292465,8484.34508341365,-91943.25610721712,0.15384615384615385,0.15384615384615385,0.15384615384615385,0.3076923076923077,,0.15384615384615385,,,0.07692307692307693,,,,,,,,,,,,,,FCC+Sec.,0,0,0,0,0,1,0,0,7.620189200677293,205.15384615384616,18.796923076923076,1784.0492307692314,1.6309905325443792,128.40153846153848,0.05459886800972514,70.76923076923076,163.23076923076925,2.3065217391304347,7.538461538461537,1.711845135233912,259.0,7.529990989339018,1962.68,19.049999999999983,95.0,154.0,7.0
50,115,15,Al1 Co1 Cr1 Fe1 Ni1 Ti1 V1 Zr1,No Data,CAST,,6.3,,780.0,,25.0,,,,,,,,,10.1002/adem.200300567,,115,Al1 Co1 Cr1 Fe1 Ni1 Ti1 V1 Zr1,SS+IM,BCC_B2#1,BCC_B2#2,C14_LAVES#1,C14_LAVES#2,,0.2892899445060649,0.2310831514900868,0.3352494376414298,0.14437746636241852,,Al1 Co1 Cr1 Fe1 Ni1 Ti1 V1 Zr1,1134.71,1518.03,7146.17293147023,1.245561972904404e-06,77.09138201550226,-9122.19133818322,-107259.52064391764,0.125,0.125,0.125,0.125,,0.125,,,,0.125,,,0.125,0.125,,,,,,,,,No Data,0,0,0,0,0,0,1,0,6.58009966797483,160.125,231.7725,1834.0025,5.8889,134.98624999999998,0.09322050312588584,62.25,140.625,2.2590361445783134,6.125,2.079441541679836,211.0,6.2092815083459785,1249.6799999999996,36.13,89.0,104.0,7.0
51,116,15,Al1 Co1 Fe1 Ni1 Ti1 V1 Zr1,BCC,CAST,,6.2,,790.0,,25.0,,,,,143.0,,,,10.1002/adem.200300567,,116,Al1 Co1 Fe1 Ni1 Ti1 V1 Zr1,SS+IM,BCC_B2#1,BCC_B2#2,C14_LAVES#1,C14_LAVES#2,HEUSLER_L21#1,0.25886002937641706,0.2886459369453305,0.16803865774600926,0.2729997624593636,0.011455613472879765,Al1 Co1 Fe1 Ni1 Ti1 V1 Zr1,1110.43,1282.65,6976.917693639678,3.080719922694781e-06,78.51192327233144,-10274.606392549398,-110220.28471822737,0.14285714285714285,0.14285714285714285,0.14285714285714285,0.14285714285714285,,,,,,0.14285714285714285,,,0.14285714285714285,0.14285714285714285,,,,,,,,,BCC,1,0,0,0,0,0,0,0,6.492728014140767,143.14285714285714,263.59714285714284,1784.5742857142857,6.317420408163265,136.4257142857143,0.09398080351785544,54.71428571428571,137.85714285714286,2.5195822454308097,6.1428571428571415,1.9459101490553132,143.0,6.2092815083459785,1249.6799999999996,36.13,56.0,104.0,7.0
52,117,15,Al1 Fe1 Ni1 Ti1 V1 Zr1,BCC,CAST,,5.9,,800.0,,25.0,,,,,132.0,,,,10.1002/adem.200300567,,117,Al1 Fe1 Ni1 Ti1 V1 Zr1,SS+IM,BCC_B2#1,C14_LAVES#1,C14_LAVES#2,,,0.1412135835726092,0.5501564065464304,0.30863000988096034,,,Al1 Fe1 Ni1 Ti1 V1 Zr1,1191.95,1566.23,7310.749220896298,1.478903508061614e-06,78.82146605326074,-8812.971766148568,-109152.69805194953,0.16666666666666666,,0.16666666666666666,0.16666666666666666,,,,,,0.16666666666666666,,,0.16666666666666666,0.16666666666666666,,,,,,,,,BCC,1,0,0,0,0,0,0,0,6.102255646682467,132.16666666666666,302.86333333333334,1787.3366666666666,6.271555555555555,138.31333333333333,0.0933881929218906,51.33333333333334,130.83333333333334,2.5487012987012987,5.666666666666668,1.7917594692280547,143.0,6.2092815083459785,1249.6799999999996,36.13,56.0,104.0,7.0
53,118,15,Co1 Cr1 Cu1 Fe1 Ni1 Ti1 V1 Zr1,No Data,CAST,,7.1,,680.0,,25.0,,,,,168.0,,,,10.1002/adem.200300567,,118,Al1 Fe1 Ni1 Ti1 V1 Zr1,,,,,,,,,,,,,,,,,,,,,,,,,,,,,,,,,,,,,,,,,,No Data,0,0,0,0,0,0,1,0,7.360024510801835,167.625,232.3975,1887.04,5.9498609375,133.065,0.09287686408344108,65.0,148.625,2.2865384615384614,7.125,2.079441541679836,211.0,4.435673043367915,825.3800000000001,36.13,82.0,91.0,7.0
54,119,15,Co1 Cr1 Fe1 Mo1 Ni1 Ti1 V1 Zr1,No Data,CAST,,7.3,,850.0,,25.0,,,,,193.0,,,,10.1002/adem.200300567,,119,Co1 Cr1 Fe1 Mo1 Ni1 Ti1 V1 Zr1,SS+IM,BCC_B2#1,BCC_B2#2,C14_LAVES#1,,,0.3630701275659333,0.1915924738151195,0.4453373986189471,,,Co1 Cr1 Fe1 Mo1 Ni1 Ti1 V1 Zr1,1291.65,1631.3,7729.727414172829,0.0,81.10955335027413,6668.524142462677,-96583.93727243628,,0.125,0.125,0.125,,0.125,,,0.125,0.125,,,0.125,0.125,,,,,,,,,No Data,0,0,0,0,0,0,1,0,7.521348541642207,192.5,245.2725,2079.3375,5.74804375,134.1225,0.09114146686570147,61.5,159.875,2.59959349593496,6.5,2.079441541679836,261.0,5.726265290090899,1168.0,36.13,95.0,141.0,6.0
55,120,15,Co1 Cu1 Fe1 Ni1 Ti1 V1 Zr1,No Data,CAST,,7.1,,630.0,,25.0,,,,,,,,,10.1002/adem.200300567,,120,Co1 Cu1 Fe1 Ni1 Ti1 V1 Zr1,SS+IM,BCC_B2#1,BCC_B2#2,C14_LAVES#1,LIQUID#1,,0.2109240827712736,0.4239679962035436,0.22142972308506365,0.14367819794011913,,Co1 Cu1 Fe1 Ni1 Ti1 V1 Zr1,1125.63,1435.9,7102.735914326997,0.0,79.78642909978211,2418.733171740879,-99149.39107228175,,0.14285714285714285,0.14285714285714285,0.14285714285714285,,,,,,0.14285714285714285,0.14285714285714285,,0.14285714285714285,0.14285714285714285,,,,,,,,,No Data,0,0,0,0,0,0,1,0,7.384070691657343,151.71428571428572,264.31142857142856,1845.1885714285715,6.553338775510204,134.23000000000002,0.09531742994815938,57.85714285714285,147.0,2.5407407407407407,7.285714285714286,1.9459101490553132,143.0,4.435673043367915,825.3800000000001,36.13,49.0,91.0,7.0
56,121,15,Co1 Fe1 Mo1 Ni1 Ti1 V1 Zr1,No Data,CAST,,7.3,,790.0,,25.0,,,,,,,,,10.1002/adem.200300567,,121,Co1 Fe1 Mo1 Ni1 Ti1 V1 Zr1,SS+IM,BCC_B2#1,BCC_B2#2,C14_LAVES#1,,,0.33540872320138176,0.37804403570788936,0.2865472410907288,,,Co1 Fe1 Mo1 Ni1 Ti1 V1 Zr1,1278.78,1674.57,7495.2987741464685,0.0,78.72876609038754,719.3634605280687,-99502.35577253527,,0.14285714285714285,0.14285714285714285,0.14285714285714285,,,,,0.14285714285714285,0.14285714285714285,,,0.14285714285714285,0.14285714285714285,,,,,,,,,No Data,0,0,0,0,0,0,1,0,7.568441012617768,180.14285714285708,279.0257142857143,2064.9571428571426,6.195697959183674,135.43857142857144,0.09249037187520903,53.85714285714285,159.85714285714286,2.96816976127321,6.571428571428571,1.9459101490553132,261.0,5.726265290090899,1168.0,36.13,62.0,141.0,6.0
57,122,15,Cu1 Fe1 Ni1 Ti1 V1 Zr1,No Data,CAST,,6.8,,590.0,,25.0,,,,,142.0,,,,10.1002/adem.200300567,,122,Cu1 Fe1 Ni1 Ti1 V1 Zr1,SS+IM,BCC_B2#1,BCC_B2#2,C14_LAVES#1,C14_LAVES#2,CU51ZR14#1,0.33540872320138176,0.37804403570788936,0.2865472410907288,,,Cu1 Fe1 Ni1 Ti1 V1 Zr1,994.93,1598.74,6843.303855641133,0.0,79.72581613911005,4069.7406494226543,-97421.22329566443,,,0.16666666666666666,0.16666666666666666,,,,,,0.16666666666666666,0.16666666666666666,,0.16666666666666666,0.16666666666666666,,,,,,,,,No Data,0,0,0,0,0,0,1,0,7.142155437118473,142.16666666666666,303.69666666666666,1858.053333333333,6.8953138888888885,135.7516666666667,0.09738496068213592,55.0,141.5,2.5727272727272728,7.0,1.7917594692280547,143.0,4.435673043367915,825.3800000000001,36.13,49.0,91.0,7.0
58,123,15,Fe1 Mo1 Ni1 Ti1 V1 Zr1,BCC+Sec.,CAST,,7.1,,740.0,,25.0,,,,,,,,,10.1002/adem.200300567,,123,Fe1 Mo1 Ni1 Ti1 V1 Zr1,SS+IM,BCC_B2#1,BCC_B2#2,C14_LAVES#1,,,0.3904421306356751,0.23399401442815665,0.3755638549361682,,,Fe1 Mo1 Ni1 Ti1 V1 Zr1,1155.85,1806.18,7450.197689560454,0.0,81.21434517370909,8339.62107580947,-95046.24033032221,,,0.16666666666666666,0.16666666666666666,,,,,0.16666666666666666,0.16666666666666666,,,0.16666666666666666,0.16666666666666666,,,,,,,,,BCC+Sec.,0,0,1,0,0,0,0,0,7.357254144905638,175.33333333333337,320.86333333333334,2114.45,6.209899999999998,137.16166666666666,0.09287797621280858,50.33333333333334,156.5,3.109271523178808,6.166666666666666,1.7917594692280547,261.0,5.726265290090899,1168.0,36.13,62.0,141.0,6.0
66,131,16,Al0.68 Co1 Cr1 Fe1 Mn1 Ni1,FCC+BCC,CAST,,7.2,,486.0,,25.0,,,,,202.0,,,,10.1016/j.actamat.2013.09.037,2013,131,Al0.68 Co1 Cr1 Fe1 Mn1 Ni1,SS+IM,BCC_B2#1,BCC_B2#2,FCC_L12#1,SIGMA#1,,0.12323165062326298,0.4363863799728655,0.4281078159640807,0.012274153439790752,,Al0.68 Co1 Cr1 Fe1 Mn1 Ni1,1289.26,1362.01,6962.31575290984,3.632740893056878e-07,83.84609354516688,15289.93318634695,-91446.14389665052,0.11971830985915495,0.17605633802816906,0.17605633802816906,0.17605633802816906,,0.17605633802816906,0.17605633802816906,,,,,,,,,,,,,,,,FCC+BCC,0,0,0,0,1,0,0,0,7.415646187414818,201.51408450704224,9.602112676056338,1697.298873239437,1.0382469996032535,128.71049295774648,0.05126130727118002,64.38028169014085,151.7042253521127,2.356377160358784,7.401408450704224,1.7831220931119596,209.0,6.2092815083459785,1246.6799999999996,19.049999999999983,115.0,104.0,7.0
67,132,16,Al0.75 Co1 Cr1 Fe1 Mn1 Ni1,FCC+BCC,CAST,,7.1,,530.0,,25.0,,,,,200.0,,,,10.1016/j.actamat.2013.09.037,2013,132,Al0.75 Co1 Cr1 Fe1 Mn1 Ni1,SS+IM,BCC_B2#1,BCC_B2#2,FCC_L12#1,SIGMA#1,,0.1458126824988962,0.5082858289552876,0.25711903239653644,0.08878245614927976,,Al0.75 Co1 Cr1 Fe1 Mn1 Ni1,1299.92,1368.0,6976.645796067223,3.6809728097878093e-07,82.49161172891611,12769.122897099705,-92242.69883381053,0.13043478260869565,0.17391304347826084,0.17391304347826084,0.17391304347826084,,0.17391304347826084,0.17391304347826084,,,,,,,,,,,,,,,,FCC+BCC,0,0,0,0,1,0,0,0,7.35821584774194,199.91304347826087,9.509565217391305,1687.9982608695652,1.1102601134215504,128.88652173913044,0.05234504309938959,63.91304347826088,150.7826086956522,2.359183673469388,7.3478260869565215,1.7867236033899259,209.0,6.2092815083459785,1246.6799999999996,19.049999999999983,115.0,104.0,7.0
68,133,16,Al0.81 Co1 Cr1 Fe1 Mn1 Ni1,FCC+BCC,CAST,,7.0,,539.0,,25.0,,,,,199.0,,,,10.1016/j.actamat.2013.09.037,2013,133,Al0.81 Co1 Cr1 Fe1 Mn1 Ni1,SS+IM,BCC_B2#1,BCC_B2#2,FCC_L12#1,SIGMA#1,,0.1665231017869377,0.5690555696407584,0.11132106596320243,0.15310026260910148,,Al0.81 Co1 Cr1 Fe1 Mn1 Ni1,1308.73,1372.45,6988.976998126613,3.726472761936123e-07,81.36808526133683,10672.783700386994,-92908.78883729481,0.13941480206540444,0.1721170395869191,0.1721170395869191,0.1721170395869191,,0.1721170395869191,0.1721170395869191,,,,,,,,,,,,,,,,FCC+BCC,0,0,0,0,1,0,0,0,7.310091284770423,198.57142857142856,9.432013769363166,1680.204681583477,1.1689977515175034,129.03402753872632,0.05320475885228679,63.521514629948356,150.01032702237518,2.3615672248414894,7.302925989672978,1.7889582017357095,209.0,6.2092815083459785,1246.6799999999996,19.049999999999983,115.0,104.0,7.0
69,134,16,Al0.88 Co1 Cr1 Fe1 Mn1 Ni1,FCC+BCC,CAST,,7.0,,533.0,,25.0,,,,,197.0,,,,10.1016/j.actamat.2013.09.037,2013,134,Al0.88 Co1 Cr1 Fe1 Mn1 Ni1,SS+IM,BCC_B2#1,BCC_B2#2,SIGMA#1,,,0.18408345791208536,0.6196146434954277,0.1963018985924869,,,Al0.88 Co1 Cr1 Fe1 Mn1 Ni1,1318.33,1376.9,6982.095023696385,4.0571284096414105e-07,80.35034318203077,8620.527813686764,-93665.45905703836,0.14965986394557826,0.17006802721088435,0.17006802721088435,0.17006802721088435,,0.17006802721088435,0.17006802721088435,,,,,,,,,,,,,,,,FCC+BCC,0,0,0,0,1,0,0,0,7.255187269475537,197.04081632653057,9.343537414965986,1671.3131972789115,1.2342206950807535,129.20231292517008,0.05413478030634431,63.074829931972786,149.12925170068027,2.3643226919758416,7.2517006802721085,1.7906882868984098,209.0,6.2092815083459785,1246.6799999999996,19.049999999999983,115.0,104.0,7.0
70,135,16,Al0.95 Co1 Cr1 Fe1 Mn1 Ni1,FCC+BCC,CAST,,6.9,,535.0,,25.0,,,,,196.0,,,,10.1016/j.actamat.2013.09.037,2013,135,Al0.95 Co1 Cr1 Fe1 Mn1 Ni1,SS+IM,BCC_B2#1,BCC_B2#2,SIGMA#1,,,0.19123064969883247,0.6318246140073117,0.1769447362938558,,,Al0.95 Co1 Cr1 Fe1 Mn1 Ni1,1327.23,1380.63,6932.262430901143,5.028030827621372e-07,79.8918092138246,7319.518587888981,-94382.75454130974,0.15966386554621848,0.1680672268907563,0.1680672268907563,0.1680672268907563,,0.1680672268907563,0.1680672268907563,,,,,,,,,,,,,,,,FCC+BCC,0,0,0,0,1,0,0,0,7.2015751133640595,195.5462184873949,9.257142857142854,1662.6309243697476,1.296068780453358,129.36663865546214,0.05499343212763942,62.638655462184865,148.26890756302518,2.367051247652268,7.201680672268907,1.7915809052160545,209.0,6.2092815083459785,1246.6799999999996,19.049999999999983,115.0,104.0,7.0
71,136,16,Al1 Co0.8 Cr0.8 Fe0.8 Mn0.8 Ni0.8,BCC,CAST,,6.6,,539.0,,25.0,,,,,190.0,,,,10.1016/j.actamat.2013.09.037,2013,136,Al1 Co0.8 Cr0.8 Fe0.8 Mn0.8 Ni0.8,SS+IM,BCC_B2#1,BCC_B2#2,SIGMA#1,,,0.29495314252450544,0.6730303007200491,0.032016556755445465,,,Al1 Co0.8 Cr0.8 Fe0.8 Mn0.8 Ni0.8,1358.11,1403.47,6683.643878962698,1.1243410859834538e-06,79.08631693998812,3670.2673559394543,-97006.61410866542,0.2,0.16,0.16,0.16,,0.16,0.16,,,,,,,,,,,,,,,,BCC,1,0,0,0,0,0,0,0,6.985410899922585,189.52,8.908800000000003,1627.624,1.5269945600000003,130.0292,0.05800687316431063,60.88,144.8,2.3784494086727994,7.0,1.7879527534854684,209.0,6.2092815083459785,1246.6799999999996,19.049999999999983,115.0,104.0,7.0
77,148,18,Al0.2 Cr0.667 Fe1 Mn0.667 Ni0.333,FCC+BCC,CAST,,7.2,,297.0,,25.0,,,,,213.0,,,,10.1016/j.msea.2010.05.052,2010,148,Al0.2 Cr0.667 Fe1 Mn0.667 Ni0.333,SS+IM,BCC_B2#1,BCC_B2#2,SIGMA#1,,,0.43553055753228903,0.16114241858769798,0.40332702388001296,,,Al0.2 Cr0.667 Fe1 Mn0.667 Ni0.333,1423.84,1557.15,6986.381844009293,7.279488048830181e-07,82.84666047105908,23788.945930427606,-81674.85284923059,0.06975933031042902,,0.3487966515521451,0.11614928496686433,,0.2326473665852808,0.2326473665852808,,,,,,,,,,,,,,,,FCC+BCC,0,0,0,0,1,0,0,0,7.382305703499818,212.68189745378444,4.3875130798744335,1758.0470875479596,0.5834167936037483,128.21850017439832,0.046943378721002835,65.99686083013603,150.6452738053715,2.2826127168852035,7.185559818625741,1.4816869270948545,209.0,6.2092815083459785,1246.6799999999996,19.049999999999983,115.0,104.0,7.0
