Repository: PredictiveScienceLab/paper-2023-strength-karumuri

## **Hierarchical Bayesian approach to experimental data fusion: Application to strength prediction of high entropy alloys from hardness measurements**
[Sharmila Karumuri](https://scholar.google.com/citations?user=uY1G-S0AAAAJ&hl=en), [Zachary D. McClure](https://scholar.google.com/citations?hl=en&user=DOSWfs4AAAAJ&view_op=list_works&sortby=pubdate), [Alejandro Strachan](https://scholar.google.com/citations?user=JOeDlUkAAAAJ&hl=en), [Michael Titus](https://scholar.google.com/citations?user=QvXL-YEAAAAJ&hl=en), and [Ilias Bilionis](https://scholar.google.com/citations?user=rjXLtJMAAAAJ&hl=en).

File: Strength_Hardness_with_Descriptors-Sh.csv (part 1 of 3)
,level_0,index,IDENTIFIER: Reference ID,FORMULA,PROPERTY: Microstructure,PROPERTY: Processing method,PROPERTY: grain size ($\mu$m),PROPERTY: ROM Density (g/cm$^3$),PROPERTY: Exp. Density (g/cm$^3$),PROPERTY: HV,PROPERTY: Type of test,PROPERTY: Test temperature ($^\circ$C),PROPERTY: YS (MPa),PROPERTY: UTS (MPa),PROPERTY: Elongation (%),PROPERTY: Elongation plastic (%),PROPERTY: Young modulus (GPa),PROPERTY: O content (wppm),PROPERTY: N content (wppm),PROPERTY: C content (wppm),REFERENCE: doi,REFERENCE: year,Unnamed: 0,alloy_names,structure,phase_1,phase_2,phase_3,phase_4,phase_5,vol_phase1,vol_phase2,vol_phase3,vol_phase4,vol_phase5,alloy,density_kgm3,solidus,liquidus,Ac_Al,entropy_jmol,enthalpy_jmol,gibbs_jmol,Al,Co,Fe,Ni,Si,Cr,Mn,Nb,Mo,Ti,Cu,C,V,Zr,B,Sn,Ta,Hf,W,Zn,Re,Y,Delta_SS,Phase_Weight_Min,Phase_BCC,Phase_BCC+BCC,Phase_BCC+Sec.,Phase_FCC,Phase_FCC+BCC,Phase_FCC+Sec.,Phase_No Data,Phase_Other,Density,Modulus,Cost,Tm,Misfit,Rbar,delta,shear,bulk,pugh,VEC,SMIX,ModulusMX,DensityMX,TmMX,R_MX,shearMX,bulkMX,VECMX
0,0,0,27,Al0.25 Co1 Fe1 Ni1,FCC,CAST,,7.9,,138.0,C,25.0,158.0,,,,196.0,,,,10.1016/j.jmmm.2014.07.023,2014,0,Al0.25 Co1 Fe1 Ni1,SS+IM,BCC_B2#2,FCC_L12#1,,,,0.01899247369138256,0.9810075263086174,,,,Al0.25 Co1 Fe1 Ni1,1412.32,1425.73,7699.385531005523,8.944551842917012e-08,85.50701943530186,23594.857283763373,-85255.57845737587,0.07692307692307693,0.3076923076923077,0.3076923076923077,0.3076923076923077,,,,,,,,,,,,,,,,,,,757.0648561967529,FCC,0,0,0,1,0,0,0,0,8.090586171253424,196.15384615384616,13.132307692307695,1704.7169230769232,0.779084023668639,126.03153846153847,0.03937400021506519,73.6923076923077,168.92307692307693,2.292275574112735,8.538461538461538,1.2852930241200995,141.0,6.209281508345979,877.68,19.049999999999983,56.0,104.0,7.0
1,1,1,27,Al0.5 Co1 Fe1 Ni1,FCC+BCC,CAST,,7.4,,212.0,C,25.0,346.0,,,,187.0,,,,10.1016/j.jmmm.2014.07.023,2014,1,Al0.5 Co1 Fe1 Ni1,SS+IM,BCC_B2#2,FCC_L12#1,,,,0.451416232111425,0.5485837678885749,,,,Al0.5 Co1 Fe1 Ni1,1364.36,1375.31,7543.4192784700135,9.163243135265698e-08,81.505914238115,12329.606963477476,-91427.42186164293,0.14285714285714285,0.2857142857142857,0.2857142857142857,0.2857142857142857,,,,,,,,,,,,,,,,,,,996.8130641755881,FCC+BCC,0,0,0,0,1,0,0,0,7.705412444735323,187.14285714285714,12.337142857142858,1649.6171428571429,1.3081918367346939,127.25571428571428,0.05113747554175704,70.28571428571428,162.28571428571428,2.3089430894308944,8.142857142857142,1.351783994289646,141.0,6.209281508345979,877.68,19.049999999999983,56.0,104.0,7.0
2,2,2,27,Al0.75 Co1 Fe1 Ni1,FCC+BCC,CAST,,7.0,,385.0,C,25.0,794.0,,,,179.0,,,,10.1016/j.jmmm.2014.07.023,2014,2,Al0.75 Co1 Fe1 Ni1,SS+IM,BCC_B2#2,FCC_L12#1,,,,0.8585099591293718,0.14149004087062822,,,,Al0.75 Co1 Fe1 Ni1,1364.68,1441.62,7421.969267067488,9.530826119165641e-08,77.91649926052301,2433.00123745358,-96754.7023211922,0.2,0.26666666666666666,0.26666666666666666,0.26666666666666666,,,,,,,,,,,,,,,,,,,1103.9522612222086,FCC+BCC,0,0,0,0,1,0,0,0,7.3715952150863,179.33333333333334,11.648,1601.864,1.6939822222222223,128.31666666666666,0.05794483155324039,67.33333333333333,156.53333333333333,2.324752475247525,7.799999999999999,1.3792922544726758,141.0,6.209281508345979,877.68,19.049999999999983,56.0,104.0,7.0
3,3,3,27,Al1 Co1 Fe1 Ni1,BCC,CAST,,6.6,,456.0,C,25.0,964.0,,,,173.0,,,,10.1016/j.jmmm.2014.07.023,2014,3,Al1 Co1 Fe1 Ni1,SS,BCC_B2#2,,,,,1.0,,,,,Al1 Co1 Fe1 Ni1,1411.37,1506.37,7271.157917304312,1.7691299836515978e-07,75.16487466376934,-5578.5351879615755,-101263.42063493996,0.25,0.25,0.25,0.25,,,,,,,,,,,,,,,,,,,1147.438821998342,BCC,1,0,0,0,0,0,0,0,7.079505139143408,172.5,11.045,1560.08,1.9761187500000004,129.245,0.062262132711620385,64.75,151.5,2.33976833976834,7.5,1.3862943611198906,141.0,6.209281508345979,877.68,19.049999999999983,56.0,104.0,7.0
4,4,4,27,Co1 Fe1 Ni1,FCC,CAST,,8.5,,125.0,C,25.0,204.0,,,,207.0,,,,10.1016/j.jmmm.2014.07.023,2014,4,Co1 Fe1 Ni1,SS,FCC_L12#1,,,,,1.0,,,,,Co1 Fe1 Ni1,1456.44,1456.71,8050.1899742390515,0.0,85.74441294646181,32507.232323115804,-76645.4053577301,,0.3333333333333333,0.3333333333333333,0.3333333333333333,,,,,,,,,,,,,,,,,,,24.066360677393803,FCC,0,0,0,1,0,0,0,0,8.539955518857877,206.66666666666666,14.059999999999999,1769.0,0.048088888888888875,124.60333333333332,0.00321174712185282,77.66666666666666,176.66666666666666,2.274678111587983,9.0,1.0986122886681096,11.0,1.030566679008885,83.0,0.9799999999999898,7.0,10.0,2.0
5,5,6,27,Co1 Fe1 Ni1 Si0.25,FCC,CAST,,7.7,,149.0,C,25.0,196.0,,,,194.0,,,,10.1016/j.jmmm.2014.07.023,2014,6,Co1 Fe1 Ni1 Si0.25,SS,FCC_L12#1,,,,,1.0,,,,,Co1 Fe1 Ni1 Si0.25,1350.82,1393.24,7784.159713713171,0.0,85.14997167664329,21723.332032215414,-86672.58191215151,,0.3076923076923077,0.3076923076923077,0.3076923076923077,0.07692307692307693,,,,,,,,,,,,,,,,,,243.17689057082148,FCC,0,0,0,1,0,0,0,0,8.062175422178287,194.3846153846154,13.132307692307695,1762.6923076923078,2.0214224852071014,123.8876923076923,0.02024973591097083,71.6923076923077,170.76923076923077,2.3819742489270386,8.615384615384617,1.2852930241200995,164.0,6.578621246322763,124.0,9.799999999999997,82.0,80.0,6.0
6,6,7,27,Co1 Fe1 Ni1 Si0.5,FCC+Sec.,CAST,,7.1,,287.0,C,25.0,476.0,,,,,,,,10.1016/j.jmmm.2014.07.023,2014,7,Co1 Fe1 Ni1 Si0.5,SS+IM,FCC_L12#1,NI31SI12#1,,,,0.8744289015221055,0.12557109847789458,,,,Co1 Fe1 Ni1 Si0.5,1155.86,1288.97,7478.230593791316,0.0,83.00496463452592,13828.199948575057,-91837.12003117644,,0.2857142857142857,0.2857142857142857,0.2857142857142857,0.14285714285714285,,,,,,,,,,,,,,,,,,334.96065509436914,FCC+Sec.,0,0,0,0,0,1,0,0,7.652649625024353,183.85714285714286,12.337142857142858,1757.2857142857142,3.4505918367346946,123.27428571428571,0.026578977642089004,66.57142857142857,165.7142857142857,2.489270386266094,8.285714285714285,1.351783994289646,164.0,6.578621246322763,124.0,9.799999999999997,82.0,80.0,6.0
7,7,8,27,Co1 Fe1 Ni1 Si0.75,FCC+Sec.,CAST,,6.6,,570.0,C,25.0,1301.0,,,,,,,,10.1016/j.jmmm.2014.07.023,2014,8,Co1 Fe1 Ni1 Si0.75,SS+IM,CO2SI_C23#1,FCC_L12#1,NI31SI12#1,,,0.30018802287751484,0.6222676056292684,0.07754437149321672,,,Co1 Fe1 Ni1 Si0.75,1153.1,1169.94,7133.49140400425,0.0,80.32759021549836,7026.209803097841,-95230.81254123156,,0.26666666666666666,0.26666666666666666,0.26666666666666666,0.2,,,,,,,,,,,,,,,,,,386.1685157900543,FCC+Sec.,0,0,0,0,0,1,0,0,7.297727267490944,174.73333333333335,11.648000000000001,1752.6000000000001,4.49338488888889,122.74266666666666,0.03045810114269827,62.13333333333333,161.33333333333334,2.5965665236051505,7.999999999999999,1.3792922544726758,164.0,6.578621246322763,124.0,9.799999999999997,82.0,80.0,6.0
8,19,56,2,Al0.7 Co0.3 Cr1 Fe1 Ni1,FCC+BCC+B2,POWDER,,6.8,,624.0,C,25.0,2033.0,2635.0,8.0,,,,,,10.1016/j.matdes.2013.04.061,2013,56,Al0.7 Co0.3 Cr1 Fe1 Ni1,SS+IM,BCC_B2#1,BCC_B2#2,FCC_L12#1,,,0.417554651464651,0.528095829432332,0.054349519103016906,,,Al0.7 Co0.3 Cr1 Fe1 Ni1,1302.7,1349.06,7005.709133785598,3.493053646624566e-07,78.88210098423752,11166.919075865835,-89249.99547706851,0.175,0.075,0.25,0.25,,0.25,,,,,,,,,,,,,,,,,1120.8397423951676,FCC+Sec.,0,0,0,0,0,1,0,0,7.12884551204088,200.425,8.245000000000001,1725.681,1.4121974374999997,127.84225,0.05527551341413191,78.425,154.3,1.9674848581447244,7.199999999999999,1.5390104366336141,209.0,6.209281508345979,1246.6799999999998,19.049999999999983,89.0,104.0,7.0
9,33,82,8,Al1 Co1 Cr1 Fe1 Nb0.1 Ni1,BCC,CAST,,6.8,,569.0,C,25.0,1641.0,3285.0,,17.0,192.0,,,,10.1016/j.msea.2011.10.110,2011,82,Al1 Co1 Cr1 Fe1 Nb0.1 Ni1,SS+IM,BCC_B2#1,BCC_B2#2,C14_LAVES#1,SIGMA#1,,0.15865134352190913,0.7023785181976478,0.057813860284989575,0.08115627799545339,,Al1 Co1 Cr1 Fe1 Nb0.1 Ni1,1255.66,1392.95,7143.716332992038,3.758298740621968e-07,77.52098947953964,4680.386317181762,-94003.83329027225,0.19607843137254904,0.19607843137254904,0.19607843137254904,0.19607843137254904,,0.19607843137254904,,0.0196078431372549,,,,,,,,,,,,,,,1168.0711506580462,BCC,1,0,0,0,0,0,0,0,7.130898685731723,192.0588235294118,13.956862745098043,1704.9647058823534,1.7810676662821996,128.66274509803924,0.05908463833499134,74.07843137254902,153.52941176470588,2.0725251455796716,7.15686274509804,1.6743892670438891,209.0,6.209281508345979,1816.6799999999998,19.049999999999983,89.0,104.0,7.0
10,34,83,8,Al1 Co1 Cr1 Fe1 Nb0.25 Ni1,BCC+Laves (C14),CAST,,6.8,,668.0,C,25.0,1959.0,3008.0,,11.0,,,,,10.1016/j.msea.2011.10.110,2011,83,Al1 Co1 Cr1 Fe1 Nb0.25 Ni1,SS+IM,BCC_B2#1,BCC_B2#2,C14_LAVES#1,,,0.19530071390693352,0.6475350047476244,0.1571642813454421,,,Al1 Co1 Cr1 Fe1 Nb0.25 Ni1,1257.43,1373.81,7249.405774422215,3.884666290111796e-07,77.54258075713155,3975.8286113938625,-94735.87669243461,0.19047619047619047,0.19047619047619047,0.19047619047619047,0.19047619047619047,,0.19047619047619047,,0.047619047619047616,,,,,,,,,,,,,,,1198.1935659933965,BCC+Sec.,0,0,1,0,0,0,0,0,7.172262007809352,189.57142857142858,18.700952380952383,1734.8228571428572,2.0231664399092972,129.06952380952382,0.060890251159916,73.04761904761904,154.0,2.108213820078227,7.095238095238095,1.7242420937997176,209.0,6.209281508345979,1816.6799999999998,19.049999999999983,89.0,104.0,7.0
11,35,84,8,Al1 Co1 Cr1 Fe1 Nb0.5 Ni1,BCC+Laves (C14),CAST,,7.0,,747.0,C,25.0,2473.0,3170.0,,4.0,,,,,10.1016/j.msea.2011.10.110,2011,84,Al1 Co1 Cr1 Fe1 Nb0.5 Ni1,SS+IM,BCC_B2#1,BCC_B2#2,C14_LAVES#1,,,0.13050850949966109,0.5660236845102878,0.3034678059900511,,,Al1 Co1 Cr1 Fe1 Nb0.5 Ni1,1260.17,1441.72,7435.686376907917,4.4765665497799405e-07,77.25101893465187,2498.107610982052,-95842.43949282977,0.18181818181818185,0.18181818181818185,0.18181818181818185,0.18181818181818185,,0.18181818181818185,,0.09090909090909093,,,,,,,,,,,,,,,1231.6837802015675,BCC+Sec.,0,0,1,0,0,0,0,0,7.236187141929324,185.72727272727272,26.032727272727275,1780.9672727272728,2.363419834710744,129.69818181818184,0.06323169841968299,71.45454545454545,154.72727272727272,2.1653944020356235,7.0,1.7677614722893296,209.0,6.209281508345979,1816.6799999999998,19.049999999999983,89.0,104.0,7.0
12,46,113,14,Al1 Co1 Cr1 Fe1 Ni1 Ti0.5,BCC+BCC,CAST,,6.4,,178.0,C,25.0,2260.0,3140.0,24.4,23.0,178.0,,,,10.1063/1.2734517,,113,Al1 Co1 Cr1 Fe1 Ni1 Ti0.5,SS+IM,BCC_B2#1,BCC_B2#3,,,,0.2076702417511478,0.7923297582488522,,,,Al1 Co1 Cr1 Fe1 Ni1 Ti0.5,1215.34,1344.89,6680.349668813676,5.160727864225593e-07,76.96398832546386,480.9596431837977,-97494.1974951317,0.18181818181818185,0.18181818181818185,0.18181818181818185,0.18181818181818185,,0.18181818181818185,,,,0.09090909090909093,,,,,,,,,,,,,1319.146728230398,BCC+BCC,0,1,0,0,0,0,0,0,6.865574845638358,186.72727272727272,10.66909090909091,1707.4218181818183,2.2623272727272736,129.99363636363637,0.0670328186464979,72.0,149.27272727272728,2.0732323232323235,6.909090909090908,1.7677614722893296,209.0,6.209281508345979,1246.6799999999998,22.03,89.0,104.0,7.0
13,48,125,16,Al0.2 Co1 Cr1 Fe1 Mn1 Ni1,FCC,CAST,,7.7,,171.0,T,25.0,220.0,,56.0,,214.0,,,,10.1016/j.actamat.2013.09.037,2013,125,Al0.2 Co1 Cr1 Fe1 Mn1 Ni1,SS+IM,BCC_B2#2,FCC_L12#1,,,,0.02433136248912733,0.9756686375108726,,,,Al0.2 Co1 Cr1 Fe1 Mn1 Ni1,1293.02,1327.83,7197.296734502175,2.0348327403293808e-07,89.54544323891831,28846.123841693963,-85145.22540144906,0.038461538461538464,0.1923076923076923,0.1923076923076923,0.1923076923076923,,0.1923076923076923,0.1923076923076923,,,,,,,,,,,,,,,,676.6330682313196,FCC,0,0,0,1,0,0,0,0,7.851107004714645,213.6538461538461,10.303846153846152,1767.8199999999997,0.4243232248520711,127.37576923076921,0.04039094746029339,67.9230769230769,158.69230769230765,2.336353340883352,7.807692307692307,1.7105600837579242,209.0,6.209281508345979,1246.6799999999998,19.049999999999983,115.0,104.0,7.0
14,49,126,16,Al0.38 Co1 Cr1 Fe1 Mn1 Ni1,FCC,CAST,,7.5,,182.0,T,25.0,244.0,,45.0,,209.0,,,,10.1016/j.actamat.2013.09.037,2013,126,Al0.38 Co1 Cr1 Fe1 Mn1 Ni1,SS+IM,BCC_B2#2,FCC_L12#1,,,,0.19115147631972226,0.8088485236802778,,,,Al0.38 Co1 Cr1 Fe1 Mn1 Ni1,1286.78,1324.44,7099.912544717722,2.5822447067507034e-07,87.2977602686061,23418.126264677787,-87711.92255725777,0.07063197026022305,0.1858736059479554,0.1858736059479554,0.1858736059479554,,0.1858736059479554,0.1858736059479554,,,,,,,,,,,,,,,,775.7564741811784,FCC,0,0,0,1,0,0,0,0,7.678703372586647,208.8475836431227,10.026022304832715,1739.8999256505579,0.68172738077141,127.90420074349443,0.04535357988229088,66.52044609665428,155.92565055762083,2.34402593047949,7.646840148698885,1.7510307403408765,209.0,6.209281508345979,1246.6799999999998,19.049999999999983,115.0,104.0,7.0
15,50,127,16,Al0.43 Co1 Cr1 Fe1 Mn1 Ni1,FCC+BCC,CAST,,7.4,,183.0,T,25.0,285.0,,35.0,,208.0,,,,10.1016/j.actamat.2013.09.037,2013,127,Al0.43 Co1 Cr1 Fe1 Mn1 Ni1,SS+IM,BCC_B2#2,FCC_L12#1,,,,0.23332202539209024,0.7666779746079098,,,,Al0.43 Co1 Cr1 Fe1 Mn1 Ni1,1285.08,1332.26,7073.000984657084,2.782642279021164e-07,86.71702970511416,22011.684150084515,-88379.09466452578,0.07918968692449356,0.1841620626151013,0.1841620626151013,0.1841620626151013,,0.1841620626151013,0.1841620626151013,,,,,,,,,,,,,,,,797.5481661090198,FCC+BCC,0,0,0,0,1,0,0,0,7.6328419603160516,207.56906077348066,9.952117863720074,1732.4728545119704,0.7470337359122806,128.04476979742174,0.04651035263013877,66.14732965009208,155.18968692449354,2.3461217216994266,7.604051565377532,1.7587728595861103,209.0,6.209281508345979,1246.6799999999998,19.049999999999983,115.0,104.0,7.0
16,51,128,16,Al0.49 Co1 Cr1 Fe1 Mn1 Ni1,FCC+BCC,CAST,,7.4,,220.0,T,25.0,331.0,,29.0,,206.0,,,,10.1016/j.actamat.2013.09.037,2013,128,Al0.43 Co1 Cr1 Fe1 Mn1 Ni1,,,,,,,,,,,,,,,,,,,,,,,,,,,,,,,,,,,,,,,,,,821.0539346252093,FCC+BCC,0,0,0,0,1,0,0,0,7.578910944356313,206.0655737704918,9.865209471766848,1723.7389435336975,0.8221288250536659,128.210072859745,0.047796428570479395,65.70856102003643,154.32422586520946,2.348616732272551,7.553734061930783,1.7665970068984809,209.0,6.209281508345979,1246.6799999999998,19.049999999999983,115.0,104.0,7.0
17,52,129,16,Al0.56 Co1 Cr1 Fe1 Mn1 Ni1,FCC+BCC,CAST,,7.3,,278.0,T,25.0,526.0,,16.0,,204.0,,,,10.1016/j.actamat.2013.09.037,2013,129,Al0.43 Co1 Cr1 Fe1 Mn1 Ni1,,,,,,,,,,,,,,,,,,,,,,,,,,,,,,,,,,,,,,,,,,845.2512479831282,FCC+BCC,0,0,0,0,1,0,0,0,7.51746256556046,204.35251798561148,9.766187050359711,1713.7876258992806,0.9054487345375497,128.39841726618704,0.049171947915259466,65.20863309352518,153.33812949640287,2.3515004413062663,7.496402877697841,1.7739970933958809,209.0,6.209281508345979,1246.6799999999998,19.049999999999983,115.0,104.0,7.0
18,53,130,16,Al0.62 Co1 Cr1 Fe1 Mn1 Ni1,FCC+BCC,CAST,,7.2,,405.0,T,25.0,833.0,,5.0,,203.0,,,,10.1016/j.actamat.2013.09.037,2013,130,Al0.62 Co1 Cr1 Fe1 Mn1 Ni1,SS+IM,BCC_B2#1,BCC_B2#2,FCC_L12#1,,,0.07645624761575677,0.3861687482486663,0.5373750041355768,,,Al0.62 Co1 Cr1 Fe1 Mn1 Ni1,1288.06,1356.13,6980.380586199223,3.4900697387684825e-07,84.59119142320581,16939.70326092593,-90744.88342081504,0.11032028469750887,0.17793594306049826,0.17793594306049826,0.17793594306049826,,0.17793594306049826,0.17793594306049826,,,,,,,,,,,,,,,,863.5488635672356,FCC+BCC,0,0,0,0,1,0,0,0,7.466010872689708,202.91814946619218,9.683274021352313,1705.455231316726,0.9733764136725724,128.55612099644128,0.050255871806274534,64.79003558718861,152.51245551601426,2.3539492475008243,7.448398576512456,1.7790687095612334,209.0,6.209281508345979,1246.6799999999998,19.049999999999983,115.0,104.0,7.0
19,54,137,16,Co1 Cr1 Fe1 Mn1 Ni1,FCC,CAST,,8.0,,176.0,T,25.0,208.0,,62.0,,219.0,,,,10.1016/j.actamat.2013.09.037,2013,137,Co1 Cr1 Fe1 Mn1 Ni1,SS,FCC_L12#1,,,,,1.0,,,,,Co1 Cr1 Fe1 Mn1 Ni1,1287.68,1323.0,7409.685999597155,0.0,89.924604839068,32920.0650626063,-81553.95689752724,,0.2,0.2,0.2,,0.2,0.2,,,,,,,,,,,,,,,,510.4065362905951,FCC,0,0,0,1,0,0,0,0,8.057225124903232,219.4,10.636000000000001,1801.2000000000003,0.09190400000000001,126.744,0.032674732986031595,69.60000000000001,162.0,2.3275862068965516,8.0,1.6094379124341005,81.0,1.7157342635327018,661.0,10.879999999999995,115.0,60.0,4.0
20,55,141,17,Co1 Cr1 Fe1 Mn1 Ni1 V0.25,No Data,ANNEAL,130.0,7.9,,144.0,C,25.0,200.0,,,75.0,215.0,,,,10.1016/j.jallcom.2014.12.157,2014,141,Co1 Cr1 Fe1 Mn1 Ni1 V0.25,SS,FCC_L12#1,,,,,1.0,,,,,Co1 Cr1 Fe1 Mn1 Ni1 V0.25,1273.39,1305.88,7319.737028139671,0.0,90.34106840681,31745.75701726648,-83258.42306460267,,0.19047619047619047,0.19047619047619047,0.19047619047619047,,0.19047619047619047,0.19047619047619047,,,,,,0.047619047619047616,,,,,,,,,,505.8833252564338,No Data,0,0,0,0,0,0,1,0,7.965108520970111,215.04761904761907,20.605714285714285,1819.3809523809523,0.16823310657596374,126.97523809523808,0.0328546541934793,68.52380952380952,161.9047619047619,2.36275191104934,7.857142857142857,1.7242420937997178,151.0,2.784659066038288,664.0,10.879999999999995,115.0,60.0,5.0
21,56,143,17,Co1 Cr1 Fe1 Mn1 Ni1 V0.5,FCC,ANNEAL,250.0,7.8,,275.0,C,25.0,620.0,,,75.0,211.0,,,,10.1016/j.jallcom.2014.12.157,2014,143,Co1 Cr1 Fe1 Mn1 Ni1 V0.5,SS,FCC_L12#1,,,,,1.0,,,,,Co1 Cr1 Fe1 Mn1 Ni1 V0.5,1254.25,1286.99,7237.940507882648,0.0,90.23569472168914,30838.649360508043,-84031.39002020226,,0.18181818181818185,0.18181818181818185,0.18181818181818185,,0.18181818181818185,0.18181818181818185,,,,,,0.09090909090909093,,,,,,,,,,500.06019651310936,FCC,0,0,0,1,0,0,0,0,7.881366153758182,211.0909090909091,29.66909090909091,1835.909090909091,0.2306198347107439,127.18545454545456,0.032929154609294804,67.54545454545455,161.8181818181818,2.395693135935397,7.727272727272727,1.7677614722893296,151.0,2.784659066038288,664.0,10.879999999999995,115.0,60.0,5.0
22,57,144,17,Co1 Cr1 Fe1 Mn1 Ni1 V0.75,FCC+Sec.,ANNEAL,500.0,7.7,,380.0,C,25.0,740.0,1325.0,,7.8,,,,,10.1016/j.jallcom.2014.12.157,2014,144,Co1 Cr1 Fe1 Mn1 Ni1 V0.75,SS+IM,BCC_B2#1,FCC_L12#1,,,,0.0768319005020244,0.9231680994979756,,,,Co1 Cr1 Fe1 Mn1 Ni1 V0.75,1242.73,1269.06,7172.0541254890795,0.0,90.01978616614107,30173.45789173543,-84421.72989776214,,0.17391304347826084,0.17391304347826084,0.17391304347826084,,0.17391304347826084,0.17391304347826084,,,,,,0.13043478260869565,,,,,,,,,,493.3853576625002,FCC+Sec.,0,0,0,0,0,1,0,0,7.804905731521205,207.47826086956522,37.944347826086954,1851.0,0.28175652173913057,127.37739130434781,0.03292435662855739,66.65217391304347,161.73913043478262,2.4266144814090027,7.608695652173913,1.786723603389926,151.0,2.784659066038288,664.0,10.879999999999995,115.0,60.0,5.0
23,58,146,17,Co1 Cr1 Fe1 Mn1 Ni1 V1,FCC+Sec.,ANNEAL,12.0,7.7,,636.0,C,25.0,1660.0,1845.0,,0.5,,,,,10.1016/j.jallcom.2014.12.157,2014,146,Co1 Cr1 Fe1 Mn1 Ni1 V1,SS+IM,BCC_B2#1,FCC_L12#1,,,,0.2274929823816178,0.7725070176183821,,,,Co1 Cr1 Fe1 Mn1 Ni1 V1,1233.37,1285.67,7123.345046298125,0.0,89.83462081999961,29735.863273719722,-84623.60903013978,,0.16666666666666666,0.16666666666666666,0.16666666666666666,,0.16666666666666666,0.16666666666666666,,,,,,0.16666666666666666,,,,,,,,,,486.172436157562,FCC+Sec.,0,0,0,0,0,1,0,0,7.7348170111373085,204.16666666666666,45.53,1864.8333333333333,0.32374722222222235,127.55333333333331,0.03285943919257192,65.83333333333333,161.66666666666666,2.4556962025316458,7.499999999999999,1.7917594692280547,151.0,2.784659066038288,664.0,10.879999999999995,115.0,60.0,5.0
24,59,150,19,Al1 Cr1 Fe1 Ni1,No Data,CAST,,6.3,,472.0,C,25.0,1406.0,2927.0,,29.0,190.0,,,,10.1016/j.jallcom.2013.03.253,2013,150,Al1 Cr1 Fe1 Ni1,SS+IM,BCC_B2#1,BCC_B2#3,,,,0.451216244005858,0.5487837559941421,,,,Al1 Cr1 Fe1 Ni1,1354.22,1377.53,6532.4598506977845,2.0665193489024966e-06,75.4941577599788,4094.5299802163863,-92009.53284823665,0.25,,0.25,0.25,,0.25,,,,,,,,,,,,,,,,,1215.8849731785772,No Data,0,0,0,0,0,0,1,0,6.668539895624089,190.0,6.295,1663.08,1.7780187500000002,129.1975,0.06247735853784257,74.75,146.5,1.959866220735786,6.75,1.3862943611198906,209.0,6.209281508345979,1246.6799999999998,19.049999999999983,89.0,104.0,7.0
25,60,152,19,Al1 Cr1 Fe1 Mo0.2 Ni1,No Data,CAST,,6.5,,549.0,C,25.0,1487.0,3222.0,,29.0,197.0,,,,10.1016/j.jallcom.2013.03.253,2013,152,Al1 Cr1 Fe1 Mo0.2 Ni1,SS+IM,BCC_B2#1,BCC_B2#3,SIGMA#1,,,0.3083486658809886,0.5100114303527845,0.18163990376622685,,,Al1 Cr1 Fe1 Mo0.2 Ni1,1348.41,1392.32,6742.751650244531,2.0660854704271333e-06,75.82113227945929,5283.133440235245,-91237.16795151649,0.2380952380952381,,0.2380952380952381,0.2380952380952381,,0.2380952380952381,,,0.047619047619047616,,,,,,,,,,,,,,1185.7501421456845,No Data,0,0,0,0,0,0,1,0,6.838044900086704,196.61904761904762,11.233333333333334,1721.790476190476,1.8171950113378683,129.53380952380954,0.06191187814325725,72.14285714285714,150.47619047619045,2.0858085808580857,6.7142857142857135,1.5117244258814226,259.0,7.529990989339018,1962.6799999999998,19.049999999999983,95.0,154.0,7.0
26,61,153,19,Al1 Cr1 Fe1 Mo0.5 Ni1,No Data,CAST,,6.8,,622.0,C,25.0,1749.0,2644.0,,13.0,205.0,,,,10.1016/j.jallcom.2013.03.253,2013,153,Al1 Cr1 Fe1 Mo0.5 Ni1,SS+IM,BCC_B2#3,SIGMA#1,,,,0.4656918058403763,0.5343081941596236,,,,Al1 Cr1 Fe1 Mo0.5 Ni1,1348.9,1447.85,7014.218495509072,2.2169848990301117e-06,74.74028353500184,5299.3206552647525,-89845.06028479259,0.2222222222222222,,0.2222222222222222,0.2222222222222222,,0.2222222222222222,,,0.1111111111111111,,,,,,,,,,,,,,1138.8537156267794,No Data,0,0,0,0,0,0,1,0,7.064051572703525,205.44444444444446,17.817777777777778,1800.0711111111111,1.8501654320987657,129.98222222222222,0.06098783987971151,68.66666666666667,155.77777777777777,2.268608414239482,6.666666666666667,1.5810937501718236,259.0,7.529990989339018,1962.6799999999998,19.049999999999983,95.0,154.0,7.0
27,62,154,19,Al1 Cr1 Fe1 Mo0.8 Ni1,B2+Sec.,CAST,,7.0,,854.0,C,25.0,1513.0,1513.0,,0.0,,,,,10.1016/j.jallcom.2013.03.253,2013,154,Al1 Cr1 Fe1 Mo0.8 Ni1,SS+IM,BCC_B2#2,SIGMA#1,,,,0.4146042744548142,0.5853957255451858,,,,Al1 Cr1 Fe1 Mo0.8 Ni1,1350.86,1532.22,7225.24343259403,2.09968704204714e-06,74.6132551319885,6586.1729038610165,-88396.50087916033,0.20833333333333331,,0.20833333333333331,0.20833333333333331,,0.20833333333333331,,,0.16666666666666669,,,,,,,,,,,,,,1091.8714280654197,Other,0,0,0,0,0,0,0,1,7.261807411243244,213.16666666666669,23.57916666666667,1868.5666666666668,1.8609539930555563,130.37458333333333,0.06001620998458509,65.62500000000001,160.41666666666669,2.444444444444444,6.625,1.605806509799547,259.0,7.529990989339018,1962.6799999999998,19.049999999999983,95.0,154.0,7.0
28,69,231,32,Co1 Cr1 Cu1 Fe1 Ni1,FCC,,,8.3,,286.0,C,25.0,230.0,888.0,51.0,,56.0,,,,10.1016/j.msea.2011.11.063,2011,231,Co1 Cr1 Cu1 Fe1 Ni1,SS+IM,FCC_L12#1,FCC_L12#2,,,,0.2104214312203356,0.7895785687796644,,,,Co1 Cr1 Cu1 Fe1 Ni1,1117.68,1288.05,7882.7226958387955,0.0,85.34110395096991,34704.72880284111,-73934.49652674359,,0.2,0.2,0.2,,0.2,,,,,0.2,,,,,,,,,,,,113.31582517381241,FCC,0,0,0,1,0,0,0,0,8.34982410880059,205.8,11.636000000000001,1768.924,0.0661760000000001,125.304,0.010306104703076031,79.2,166.0,2.095959595959596,8.8,1.6094379124341005,149.0,1.7458514978027564,822.3800000000001,3.6799999999999926,67.0,40.0,5.0
29,70,239,35,Al1 Cu0.889 Fe0.667 Ni0.889 Ti1,FCC,CAST,,5.9,,516.0,C,25.0,980.0,1326.0,,7.0,145.0,,,,10.1016/j.apsusc.2015.07.207,2015,239,Al0.5 Cr0.5 Cu0.5 Fe0.5 Ni1,,,,,,,,,,,,,,,,,,,,,,,,,,,,,,,,,,,,,,,,,,1070.6611324893206,FCC,0,0,0,1,0,0,0,0,6.370776099779795,139.50663667041619,7.151644544431945,1535.5170258717658,2.9480594003499845,134.19184476940382,0.07153044797656373,52.852643419572544,131.3543307086614,2.485293491678372,6.975253093363329,1.5996106477604422,141.0,6.239398742616034,1007.68,22.03,56.0,104.0,8.0
30,71,241,35,Al1 Cu1 Fe1 Ni1 Ti1,FCC,CAST,,6.1,,516.0,C,25.0,1074.0,1617.0,,8.0,146.0,,,,10.1016/j.apsusc.2015.07.207,2015,241,Al0.5 Cr0.5 Cu0.5 Fe0.5 Ni1,,,,,,,,,,,,,,,,,,,,,,,,,,,,,,,,,,,,,,,,,,1130.2965778301045,FCC,0,0,0,1,0,0,0,0,6.584378155909446,145.4,6.836000000000001,1554.188,2.8337840000000005,133.166,0.07146479847962511,55.2,135.2,2.4492753623188404,7.2,1.6094379124341005,141.0,6.239398742616034,1007.68,22.03,56.0,104.0,8.0
31,72,242,35,Al1 Cu1 Ni1 Ti1,FCC,CAST,,5.7,,537.0,C,25.0,300.0,536.0,,0.85,108.0,,,,10.1016/j.apsusc.2015.07.207,2015,242,Al1 Cu1 Ni1 Ti1,SS+IM,BCC_B2#2,LIQUID#1,,,,0.4075027770275663,0.5924972229724338,,,,Al1 Cu1 Ni1 Ti1,918.29,1094.49,4259.757168497182,6.1616319854526806e-06,79.17922801881356,-3660.090116054335,-104455.24738400402,0.25,,,0.25,,,,,,0.25,0.25,,,,,,,,,,,,943.5236652226187,FCC,0,0,0,1,0,0,0,0,6.261255487552534,129.0,8.5,1489.9850000000001,3.095225000000001,135.42749999999998,0.06912532464439702,48.5,126.5,2.6082474226804124,7.0,1.3862943611198906,130.0,6.239398742616034,1007.68,21.560000000000002,50.0,104.0,8.0
32,77,250,39,Al0.214 Nb0.714 Ta0.571 Ti1 V0.143 Zr0.929,BCC,OTHER,180.0,7.7,,500.0,C,25.0,1965.0,2061.0,5.0,,110.0,,,,10.1007/s11837-014-1066-0,,250,Al0.214 Nb0.714 Ta0.571 Ti1 V0.143 Zr0.929,SS,BCC_B2#1,,,,,1.0,,,,,Al0.214 Nb0.714 Ta0.571 Ti1 V0.143 Zr0.929,1597.1,1904.08,7573.196633327879,1.4105405635574474e-07,90.42844615544192,28241.29405152342,-86874.11790435416,0.05992719126295155,,,,,,,0.19994399327919352,,0.2800336040324839,,,0.0400448053766452,0.2601512181461776,,,0.1598991879025483,,,,,,657.6173392603628,BCC,1,0,0,0,0,0,0,0,7.742126106331434,110.2301876225147,520.3970876505182,2316.332338280594,2.5546442984146607,147.90339680761693,0.05295965943388959,42.9775973116774,130.88910669280313,3.0455194073224603,4.339960795295436,1.6192406506171082,118.0,13.979071806451612,2356.68,28.650000000000006,43.0,124.0,2.0
33,78,254,39,Al0.214 Nb0.714 Ta0.714 Ti1 Zr0.929,BCC,OTHER,200.0,8.1,,490.0,C,25.0,1965.0,2054.0,5.0,,113.0,,,,10.1007/s11837-014-1066-0,,254,Al0.214 Nb0.714 Ta0.714 Ti1 Zr0.929,SS,BCC_B2#1,,,,,1.0,,,,,Al0.214 Nb0.714 Ta0.714 Ti1 Zr0.929,1677.09,1974.33,7937.792613085409,1.2895622484135025e-07,90.0997487948571,28279.924872865504,-86417.05534298759,0.05992719126295155,,,,,,,0.19994399327919352,,0.2800336040324839,,,,0.2601512181461776,,,0.19994399327919352,,,,,,606.1737634805571,BCC,1,0,0,0,0,0,0,0,8.164776976976235,112.55278633436012,527.6051526183143,2360.6619378325404,2.164531413065563,148.3599075889107,0.04835478358862347,43.8585830299636,132.49089890786894,3.0208659230361574,4.339960795295436,1.519110599015396,118.0,13.979071806451612,2356.68,17.349999999999994,43.0,124.0,2.0
34,79,258,39,Al0.4 Hf0.6 Nb1 Ta1 Ti1 Zr1,BCC,OTHER,140.0,9.1,,500.0,C,25.0,1841.0,2269.0,10.0,,110.0,,,,10.1007/s11837-014-1066-0,,258,Al0.4 Hf0.6 Nb1 Ta1 Ti1 Zr1,SS+IM,AL3ZR5#1,BCC_B2#1,,,,0.05394753292522625,0.946052467074774,,,,Al0.4 Hf0.6 Nb1 Ta1 Ti1 Zr1,1691.83,1998.35,8930.852068911177,3.3644740229856506e-07,92.29349851125679,26986.02438533962,-90503.5992194903,0.08,,,,,,,0.2,,0.2,,,,0.2,,,0.2,0.12,,,,,598.6687607471538,BCC,1,0,0,0,0,0,0,0,9.062341007286596,109.96000000000001,1896.3600000000001,2397.1256000000003,2.1912233599999995,148.8436,0.04912346433876976,42.480000000000004,133.08,3.132768361581921,4.319999999999999,1.7440402458359519,118.0,13.979071806451612,2356.68,17.349999999999994,43.0,124.0,2.0
35,80,262,39,Al0.333 Nb0.667 Ta0.533 Ti1 V0.133 Zr0.667,BCC,OTHER,100.0,7.6,,530.0,C,25.0,2035.0,2105.0,5.0,,111.0,,,,10.1007/s11837-014-1066-0,,262,Al0.333 Nb0.667 Ta0.533 Ti1 V0.133 Zr0.667,SS+IM,AL3ZR5#1,BCC_B2#1,,,,0.10256026325049923,0.8974397367495008,,,,Al0.333 Nb0.667 Ta0.533 Ti1 V0.133 Zr0.667,1562.38,1913.75,7465.718113222056,2.629815140577523e-07,88.19604999436415,22516.476700383304,-89757.09494244224,0.0999099909990999,,,,,,,0.2001200120012001,,0.3000300030003,,,0.03990399039903991,0.2001200120012001,,,0.15991599159915992,,,,,,603.9084243289423,BCC,1,0,0,0,0,0,0,0,7.550367092880279,111.27002700270026,426.45544554455444,2264.965634563456,2.2063682835250216,146.93923192319232,0.04916899561364703,42.91719171917192,130.7953795379538,3.0476220437211192,4.3000300030003,1.6569455092915517,118.0,13.979071806451612,2356.68,28.650000000000006,43.0,124.0,2.0
36,81,266,39,Al1 Mo0.5 Nb1 Ta0.5 Ti1 Zr1,BCC+B2,OTHER,75.0,7.1,,591.0,C,25.0,2000.0,2368.0,10.0,,123.0,,,,10.1007/s11837-014-1066-0,,266,Al1 Mo0.5 Nb1 Ta0.5 Ti1 Zr1,SS+IM,AL3ZR5#1,BCC_B2#1,SIGMA#1,,,0.412932770772136,0.5577991336217999,0.029268095606064106,,,Al1 Mo0.5 Nb1 Ta0.5 Ti1 Zr1,1474.88,2053.73,7224.867913209491,1.994781189040554e-06,81.19235776292042,3456.42847876933,-99901.44295342836,0.2,,,,,,,0.2,0.1,0.2,,,,0.2,,,0.1,,,,,,579.6046144449738,BCC+Sec.,0,0,1,0,0,0,0,0,7.147550691289622,123.30000000000001,403.6,2169.004,2.3058289999999992,146.42000000000002,0.05035051608275288,37.1,132.0,3.557951482479784,4.3,1.7480673485460896,261.0,13.979071806451612,2356.68,23.99000000000001,49.0,154.0,3.0
37,82,271,39,Al0.667 Nb1 Ta0.333 Ti1 Zr0.333,BCC,OTHER,2000.0,6.8,,408.0,C,25.0,1280.0,1367.0,4.0,,106.0,,,,10.1007/s11837-014-1066-0,,271,Al0.667 Nb1 Ta0.333 Ti1 Zr0.333,SS+IM,AL3ZR5#1,BCC_B2#1,SIGMA#1,,,0.13848548176693687,0.7450324713576575,0.11648204687540566,,,Al0.667 Nb1 Ta0.333 Ti1 Zr0.333,1718.17,1924.25,6846.71050575073,2.22149759617797e-06,82.48439240312621,11558.290428306245,-93444.34110087344,0.2001200120012001,,,,,,,0.3000300030003,,0.3000300030003,,,,0.0999099909990999,,,0.0999099909990999,,,,,,381.2207155522851,BCC,1,0,0,0,0,0,0,0,6.780773246243709,105.6921692169217,254.52865286528652,2135.499111911191,1.1559008982806467,145.6725592559256,0.03471448730846898,39.996399639964,128.0915091509151,3.2025759894379933,4.1998199819982,1.5046390543302508,118.0,13.979071806451612,2356.68,17.349999999999994,43.0,124.0,2.0
38,83,275,40,Al0.3 Hf1 Nb1 Ta1 Ti1 Zr1,BCC,CAST,105.0,9.5,,353.0,C,25.0,1188.0,,50.0,,63.0,,,,10.1016/j.jallcom.2014.11.064,2014,275,Al0.3 Hf1 Nb1 Ta1 Ti1 Zr1,SS,BCC_B2#1,,,,,1.0,,,,,Al0.3 Hf1 Nb1 Ta1 Ti1 Zr1,1741.44,1987.45,9366.229416529584,2.9162093624374926e-07,94.42211189559644,30920.53461790508,-89278.8138251892,0.05660377358490566,,,,,,,0.18867924528301888,,0.18867924528301888,,,,0.18867924528301888,,,0.18867924528301888,0.18867924528301888,,,,,591.1846885332918,BCC,1,0,0,0,0,0,0,0,9.500772078751956,108.30188679245283,2709.735849056604,2432.9615094339624,2.220402278390886,149.62283018867925,0.04965923563031935,41.84905660377358,132.41509433962267,3.1641118124436436,4.320754716981132,1.7358562245765254,118.0,13.979071806451612,2356.68,17.349999999999994,43.0,124.0,2.0
39,84,276,40,Al0.5 Hf1 Nb1 Ta1 Ti1 Zr1,BCC,CAST,86.0,9.3,,396.0,C,25.0,1302.0,,46.0,,97.0,,,,10.1016/j.jallcom.2014.11.064,2014,276,Al0.5 Hf1 Nb1 Ta1 Ti1 Zr1,SS+IM,AL2ZR3#1,BCC_B2#1,,,,0.06957908670008514,0.9304209132999148,,,,Al0.5 Hf1 Nb1 Ta1 Ti1 Zr1,1676.63,1955.18,9161.915623300987,4.868679399684895e-07,92.71800426300919,26339.204300136415,-91690.81512667424,0.09090909090909093,,,,,,,0.18181818181818185,,0.18181818181818185,,,,0.18181818181818185,,,0.18181818181818185,0.18181818181818185,,,,,582.2636481372009,BCC,1,0,0,0,0,0,0,0,9.25340414861552,106.90909090909092,2611.2727272727266,2378.429090909091,2.2589785123966934,149.38818181818183,0.04948956622418591,41.27272727272727,130.36363636363637,3.1585903083700444,4.272727272727273,1.7677614722893293,118.0,13.979071806451612,2356.68,17.349999999999994,43.0,124.0,2.0
40,85,277,40,Al0.75 Hf1 Nb1 Ta1 Ti1 Zr1,BCC,CAST,89.0,9.3,,427.0,C,25.0,1415.0,2050.0,30.0,,102.0,,,,10.1016/j.jallcom.2014.11.064,2014,277,Al0.75 Hf1 Nb1 Ta1 Ti1 Zr1,SS+IM,AL2ZR3#1,BCC_B2#1,,,,0.18512487916688625,0.8148751208331139,,,,Al0.75 Hf1 Nb1 Ta1 Ti1 Zr1,1597.39,1911.37,8924.391292273573,7.120704025387199e-07,90.12028770027504,20413.026606193533,-94310.09963625658,0.13043478260869565,,,,,,,0.17391304347826084,,0.17391304347826084,,,,0.17391304347826084,,,0.17391304347826084,0.17391304347826084,,,,,571.0195491382016,BCC,1,0,0,0,0,0,0,0,8.96839327258876,105.30434782608697,2497.826086956522,2315.598260869565,2.2922601134215497,149.11782608695654,0.049229545129869615,40.608695652173914,128.0,3.15203426124197,4.217391304347826,1.786723603389926,118.0,13.979071806451612,2356.68,17.349999999999994,43.0,124.0,2.0
41,86,278,40,Al1 Hf1 Nb1 Ta1 Ti1 Zr1,BCC,CAST,92.0,8.6,,441.0,C,25.0,1489.0,1900.0,21.0,,103.0,,,,10.1016/j.jallcom.2014.11.064,2014,278,Al1 Hf1 Nb1 Ta1 Ti1 Zr1,SS+IM,AL2ZR3#1,BCC_B2#1,,,,0.2777049197602517,0.7222950802397484,,,,Al1 Hf1 Nb1 Ta1 Ti1 Zr1,1515.31,1866.02,8709.095433704242,1.1347507113279866e-06,87.98439374169504,15481.877027657405,-96522.25620552039,0.16666666666666666,,,,,,,0.16666666666666666,,0.16666666666666666,,,,0.16666666666666666,,,0.16666666666666666,0.16666666666666666,,,,,559.817122779126,BCC,1,0,0,0,0,0,0,0,8.70713330289756,103.83333333333331,2393.833333333333,2258.003333333333,2.312266666666666,148.87,0.04892898458366384,40.0,125.83333333333331,3.145833333333333,4.166666666666666,1.7917594692280547,118.0,13.979071806451612,2356.68,17.349999999999994,43.0,124.0,2.0
42,87,279,40,Hf1 Nb1 Ta1 Ti1 Zr1,BCC,CAST,120.0,9.7,,295.0,C,25.0,1073.0,,50.0,,55.0,,,,10.1016/j.jallcom.2014.11.064,2014,279,Hf1 Nb1 Ta1 Ti1 Zr1,SS+IM,BCC_B2#1,BCC_B2#2,,,,0.13304722794748894,0.8669527720525111,,,,Hf1 Nb1 Ta1 Ti1 Zr1,1851.3,2027.09,9689.268631916002,0.0,94.61959430438101,36219.16453748235,-84231.57901199468,,,,,,,,0.2,,0.2,,,,0.2,,,0.2,0.2,,,,,604.1702781572418,BCC,1,0,0,0,0,0,0,0,9.90892916347707,110.60000000000002,2872.2,2522.94,2.1370639999999996,150.01000000000002,0.04982812736458785,42.800000000000004,135.8,3.1728971962616823,4.3999999999999995,1.6094379124341005,118.0,12.175346107203493,1349.0,17.349999999999994,39.0,111.0,1.0
43,88,280,41,Al0.25 Mo1 Nb1 Ti1 V1,BCC,CAST,,7.1,,460.0,C,25.0,1250.0,1500.0,13.0,,164.0,,,,10.3390/e16020870,,280,Al0.25 Mo1 Nb1 Ti1 V1,SS,BCC_B2#1,,,,,1.0,,,,,Al0.25 Mo1 Nb1 Ti1 V1,2047.35,2323.95,7079.1800799812,1.328807170730515e-06,83.60806747669396,21845.853647272706,-84587.2162505587,0.05882352941176471,,,,,,,0.2352941176470588,0.2352941176470588,0.2352941176470588,,,0.2352941176470588,,,,,,,,,,418.7016807869615,BCC,1,0,0,0,0,0,0,0,7.08375402102202,163.64705882352942,122.70588235294117,2353.7247058823527,0.974871972318339,139.45941176470586,0.039969382682223456,36.58823529411765,162.11764705882354,4.430868167202572,4.882352941176471,1.5284657100610246,259.0,7.529990989339018,1962.6799999999998,14.550000000000011,27.0,154.0,3.0
44,89,281,41,Al0.5 Mo1 Nb1 Ti1 V1,BCC,CAST,,6.8,,487.0,C,25.0,1625.0,1800.0,11.0,,158.0,,,,10.3390/e16020870,,281,Al0.5 Mo1 Nb1 Ti1 V1,SS,BCC_B2#1,,,,,1.0,,,,,Al0.5 Mo1 Nb1 Ti1 V1,1891.53,2254.42,6930.856748494975,5.998404974147117e-06,82.92287897179193,18194.7713572146,-87366.05357387655,0.1111111111111111,,,,,,,0.2222222222222222,0.2222222222222222,0.2222222222222222,,,0.2222222222222222,,,,,,,,,,398.7420331198288,BCC,1,0,0,0,0,0,0,0,6.840109575409685,158.4444444444444,115.99999999999999,2274.813333333333,0.9227135802469134,139.66555555555556,0.039260449890453346,36.0,157.33333333333331,4.37037037037037,4.777777777777778,1.5810937501718234,259.0,7.529990989339018,1962.6799999999998,14.550000000000011,27.0,154.0,3.0
45,90,282,41,Al0.75 Mo1 Nb1 Ti1 V1,BCC,CAST,,6.6,,517.0,C,25.0,1260.0,1300.0,8.0,,154.0,,,,10.3390/e16020870,,282,Al0.75 Mo1 Nb1 Ti1 V1,SS,BCC_B2#1,,,,,1.0,,,,,Al0.75 Mo1 Nb1 Ti1 V1,1752.78,2182.95,6776.110708631752,1.651845397543349e-05,82.24418512686262,15528.502178986553,-89168.34548750956,0.15789473684210525,,,,,,,0.21052631578947367,0.21052631578947367,0.21052631578947367,,,0.21052631578947367,,,,,,,,,,380.6754633470163,BCC,1,0,0,0,0,0,0,0,6.622111913546018,153.78947368421052,110.0,2204.2084210526314,0.8758459833795011,139.85,0.03857094691014786,35.473684210526315,153.05263157894737,4.314540059347181,4.684210526315789,1.6035681031705153,259.0,7.529990989339018,1962.6799999999998,14.550000000000011,27.0,154.0,3.0
46,91,283,41,Al1 Mo1 Nb1 Ti1 V1,BCC,CAST,,6.4,,537.0,C,25.0,1375.0,1400.0,3.0,,150.0,,,,10.3390/e16020870,,283,Al1 Mo1 Nb1 Ti1 V1,SS+IM,BCC_B2#1,BCC_B2#2,,,,0.3405399507258295,0.6594600492741705,,,,Al1 Mo1 Nb1 Ti1 V1,1629.13,2111.48,6611.13518090423,3.425200454801762e-05,81.54763844061458,13479.51433582579,-90330.62939907658,0.2,,,,,,,0.2,0.2,0.2,,,0.2,,,,,,,,,,364.26225934822435,BCC,1,0,0,0,0,0,0,0,6.425914017868718,149.6,104.6,2140.664,0.8335039999999999,140.016,0.037903682488182315,35.0,149.2,4.2628571428571425,4.6000000000000005,1.6094379124341005,259.0,7.529990989339018,1962.6799999999998,14.550000000000011,27.0,154.0,3.0
47,92,284,41,Mo1 Nb1 Ti1 V1,BCC,CAST,,7.3,,441.0,C,25.0,1200.0,2050.0,26.0,,170.0,,,,10.3390/e16020870,,284,Mo1 Nb1 Ti1 V1,SS,BCC_B2#1,,,,,1.0,,,,,Mo1 Nb1 Ti1 V1,2220.66,2388.9,7212.329175913004,0.0,83.88635438883131,26874.392816551343,-79912.93632043093,,,,,,,,0.25,0.25,0.25,,,0.25,,,,,,,,,,440.83176393215797,BCC,1,0,0,0,0,0,0,0,7.3578540223358955,169.5,130.25,2442.5,1.03326875,139.2275,0.04069263187112915,37.25,167.5,4.496644295302014,5.0,1.3862943611198906,224.0,5.726265290090899,955.0,14.550000000000011,27.0,120.0,2.0
48,97,289,43,Al1 Nb1 Ti1 V1,BCC,ANNEAL,350.0,5.5,,448.0,C,25.0,1020.0,1318.0,,5.0,105.0,,,,10.1016/j.matlet.2014.11.162,2014,289,Al1 Nb1 Ti1 V1,SS+IM,BCC_B2#1,SIGMA#1,,,,0.5194322261603366,0.4805677738396634,,,,Al1 Nb1 Ti1 V1,1335.98,1612.29,5786.936859130361,1.920529840189447e-05,77.11440235589144,9325.179869473675,-88841.45432957615,0.25,,,,,,,0.25,,0.25,,,0.25,,,,,,,,,,378.81818212057027,BCC,1,0,0,0,0,0,0,0,5.4753562750011415,104.75,103.25,1951.83,0.9774687500000001,140.955,0.03937159988030142,38.75,129.0,3.329032258064516,4.25,1.3862943611198906,58.0,5.880460958448753,1816.6799999999998,14.550000000000011,21.0,94.0,2.0
49,98,294,44,Cr1 Mo0.5 Nb1 Ta0.5 Ti1 Zr1,BCC+BCC+Laves (C15),OTHER,,8.0,,540.0,C,25.0,1595.0,2046.0,5.0,,,,,,10.1016/j.msea.2011.09.033,2011,294,Cr1 Mo0.5 Nb1 Ta0.5 Ti1 Zr1,SS+IM,BCC_B2#1,BCC_B2#2,C15_LAVES#1,,,0.05119678052433943,0.7258356601893018,0.22296755928635867,,,Cr1 Mo0.5 Nb1 Ta0.5 Ti1 Zr1,1346.02,2015.65,8529.446548806009,0.0,81.38440506589077,21063.04362435958,-82539.30402451937,,,,,,0.2,,0.2,0.1,0.2,,,,0.2,,,0.1,,,,,,1322.6213055313451,BCC+Sec.,0,0,1,0,0,0,0,0,8.046260140252278,165.1,405.0,2418.34,4.775561,142.768,0.08030246224710257,54.9,148.8,2.7103825136612025,4.9,1.7480673485460896,261.0,12.175346107203493,1349.0,35.34,95.0,141.0,2.0
50,99,299,45,Cr1 Nb1 Ti1 V1 Zr1,BCC+Sec.,OTHER,,6.6,,482.0,C,25.0,1298.0,,3.0,,,,,,10.1016/j.msea.2012.12.018,2012,299,Cr1 Nb1 Ti1 V1 Zr1,SS+IM,BCC_B2#1,C15_LAVES#1,,,,0.7738086951231157,0.2261913048768844,,,,Cr1 Nb1 Ti1 V1 Zr1,1278.64,1494.01,6928.677916984249,0.0,81.69768344450256,26395.879623244844,-77605.27140160694,,,,,,0.2,,0.2,,0.2,,,0.2,0.2,,,,,,,,,1455.6896298885626,BCC+Sec.,0,0,1,0,0,0,0,0,6.580278349134753,139.20000000000002,398.0,2236.34,5.507575999999999,141.162,0.0866349990716799,55.400000000000006,137.8,2.487364620938628,4.8,1.6094379124341005,211.0,4.076735259200634,809.0,35.34,82.0,81.0,2.0
51,100,304,45,Cr1 Nb1 Ti1 Zr1,BCC+Sec.,OTHER,,6.6,,418.0,C,25.0,1260.0,,6.0,,,,,,10.1016/j.msea.2012.12.018,2012,304,Cr1 Nb1 Ti1 Zr1,SS+IM,BCC_B2#1,C15_LAVES#1,,,,0.7684595762902534,0.2315404237097465,,,,Cr1 Nb1 Ti1 Zr1,1312.25,1538.88,7006.341341214234,0.0,79.21472609951985,24387.835507103446,-76452.51081758531,,,,,,0.25,,0.25,,0.25,,,,0.25,,,,,,,,,1406.9799984768883,BCC+Sec.,0,0,1,0,0,0,0,0,6.694653825841517,142.0,442.5,2249.675,5.770549999999998,143.5525,0.08766780244706895,57.5,132.25,2.3,4.75,1.3862943611198906,211.0,4.076735259200634,809.0,35.34,82.0,81.0,2.0
52,101,309,45,Nb0.5 Ti0.5 V1 Zr0.5,BCC,OTHER,550.0,6.4,,304.0,C,25.0,918.0,,50.0,,109.0,,,,10.1016/j.msea.2012.12.018,2012,309,Nb0.5 Ti0.5 V1 Zr0.5,SS,BCC_B2#1,,,,,1.0,,,,,Nb0.5 Ti0.5 V1 Zr0.5,1421.04,1599.33,6205.667711235636,0.0,85.8324440458,33895.537499845384,-75369.16377045802,,,,,,,,0.2,,0.2,,,0.4,0.2,,,,,,,,,1046.16925333266,BCC,1,0,0,0,0,0,0,0,6.366493388633636,109.0,440.2,2236.94,4.399263999999999,142.5,0.07467438292802794,41.800000000000004,137.8,3.2966507177033493,4.6,1.3321790402101223,60.0,4.076735259200634,809.0,28.650000000000006,14.0,81.0,1.0
53,102,314,45,Nb1 Ti1 V1 Zr1,BCC,OTHER,550.0,6.5,,335.0,C,25.0,1105.0,,50.0,,104.0,,,,10.1016/j.msea.2012.12.018,2012,314,Nb1 Ti1 V1 Zr1,SS,BCC_B2#1,,,,,1.0,,,,,Nb1 Ti1 V1 Zr1,1489.08,1654.93,6279.504326919575,0.0,87.46448404284433,34250.76889267222,-77091.51929386862,,,,,,,,0.25,,0.25,,,0.25,0.25,,,,,,,,,906.7413150700886,BCC,1,0,0,0,0,0,0,0,6.4274226252151205,104.25,495.25,2250.425,4.113068749999999,145.225,0.07036167375786441,40.5,132.25,3.265432098765432,4.5,1.3862943611198906,60.0,4.076735259200634,809.0,28.650000000000006,14.0,81.0,1.0
