Repository: PredictiveScienceLab/paper-2023-strength-karumuri

## **Hierarchical Bayesian approach to experimental data fusion: Application to strength prediction of high entropy alloys from hardness measurements**
[Sharmila Karumuri](https://scholar.google.com/citations?user=uY1G-S0AAAAJ&hl=en), [Zachary D. McClure](https://scholar.google.com/citations?hl=en&user=DOSWfs4AAAAJ&view_op=list_works&sortby=pubdate), [Alejandro Strachan](https://scholar.google.com/citations?user=JOeDlUkAAAAJ&hl=en), [Michael Titus](https://scholar.google.com/citations?user=QvXL-YEAAAAJ&hl=en), and [Ilias Bilionis](https://scholar.google.com/citations?user=rjXLtJMAAAAJ&hl=en).

File: Hardness_only_with_Descriptors-Sh.csv (part 2 of 4)
,index,IDENTIFIER: Reference ID,FORMULA,PROPERTY: Microstructure,PROPERTY: Processing method,PROPERTY: grain size ($\mu$m),PROPERTY: ROM Density (g/cm$^3$),PROPERTY: Exp. Density (g/cm$^3$),PROPERTY: HV,PROPERTY: Type of test,PROPERTY: Test temperature ($^\circ$C),PROPERTY: YS (MPa),PROPERTY: UTS (MPa),PROPERTY: Elongation (%),PROPERTY: Elongation plastic (%),PROPERTY: Young modulus (GPa),PROPERTY: O content (wppm),PROPERTY: N content (wppm),PROPERTY: C content (wppm),REFERENCE: doi,REFERENCE: year,Unnamed: 0.1,alloy_names,structure,phase_1,phase_2,phase_3,phase_4,phase_5,vol_phase1,vol_phase2,vol_phase3,vol_phase4,vol_phase5,alloy,density_kgm3,solidus,liquidus,Ac_Al,entropy_jmol,enthalpy_jmol,gibbs_jmol,Al,Co,Fe,Ni,Si,Cr,Mn,Nb,Mo,Ti,Cu,C,V,Zr,B,Sn,Ta,Hf,W,Zn,Re,Y,Phase_Weight_Min,Phase_BCC,Phase_BCC+BCC,Phase_BCC+Sec.,Phase_FCC,Phase_FCC+BCC,Phase_FCC+Sec.,Phase_No Data,Phase_Other,Density,Modulus,Cost,Tm,Misfit,Rbar,delta,shear,bulk,pugh,VEC,SMIX,ModulusMX,DensityMX,TmMX,R_MX,shearMX,bulkMX,VECMX
78,149,18,Al0.333 Cr0.667 Fe1 Mn0.667 Ni0.333,BCC,CAST,,7.0,,396.0,,25.0,,,,,206.0,,,,10.1016/j.msea.2010.05.052,2010,149,Al0.333 Cr0.667 Fe1 Mn0.667 Ni0.333,SS+IM,BCC_B2#1,BCC_B2#2,SIGMA#1,,,0.8285597862912488,0.1429636780182208,0.02847653569053048,,,Al0.333 Cr0.667 Fe1 Mn0.667 Ni0.333,1480.55,1599.93,6621.6414232481075,1.4757752858547854e-06,85.06213222304329,23784.230186201705,-84499.86413373241,0.111,,0.3333333333333333,0.111,,0.22233333333333336,0.22233333333333336,,,,,,,,,,,,,,,,BCC,1,0,0,0,0,0,0,0,7.17464164464466,206.3563333333333,4.281666666666667,1721.4841866666668,0.8600447167888889,128.88135,0.05152257830069957,64.22366666666667,147.336,2.294107571975025,7.000000000000001,1.5228008681300615,209.0,6.2092815083459785,1246.6799999999996,19.049999999999983,115.0,104.0,7.0
80,151,19,Al1 Cr1 Fe1 Mo1 Ni1,B2+Sec.,CAST,,7.2,,905.0,,25.0,,,,,,,,,10.1016/j.jallcom.2013.03.253,2013,151,Al1 Cr1 Fe1 Mo1 Ni1,SS+IM,BCC_B2#2,SIGMA#1,,,,0.3883491911225989,0.6116508088774011,,,,Al1 Cr1 Fe1 Mo1 Ni1,1350.32,1590.54,7347.434676379933,2.0471158350192605e-06,74.50653576580454,7431.2685397182995,-87415.55149015087,0.2,,0.2,0.2,,0.2,,,0.2,,,,,,,,,,,,,,Other,0,0,0,0,0,0,0,1,7.380460914367074,217.8,27.035999999999998,1909.664,1.8593360000000008,130.61,0.05935810495707106,63.8,163.2,2.557993730407523,6.6000000000000005,1.6094379124341005,259.0,7.529990989339018,1962.68,19.049999999999983,95.0,154.0,7.0
84,155,20,Al0.3 Co1 Cr1 Cu1 Fe1,FCC,,,7.7,,180.0,,25.0,,,,,194.0,,,,10.3166/acsm.31.633-648,,155,Al0.3 Co1 Cr1 Cu1 Fe1,SS+IM,BCC_B2#2,FCC_L12#1,,,,0.7549713668814778,0.24502863311852224,,,,Al0.3 Co1 Cr1 Cu1 Fe1,1070.78,1446.32,7408.187382918318,5.409245704536485e-07,83.3476679215903,30071.550418365747,-76030.0308458187,0.06976744186046513,0.2325581395348837,0.2325581395348837,,,0.2325581395348837,,,,,0.2325581395348837,,,,,,,,,,,,FCC,0,0,0,1,0,0,0,0,7.825844473408597,197.67441860465118,10.413953488372094,1720.1432558139536,0.6161492698756084,126.71651162790695,0.03709468879109579,76.23255813953489,156.46511627906978,2.052471018913972,8.116279069767442,1.5426131253269075,209.0,6.239398742616035,1246.6799999999996,19.049999999999983,89.0,104.0,8.0
85,156,20,Al0.5 Co1 Cr1 Cu1 Fe1,FCC,,,7.4,,207.0,,25.0,,,,,187.0,,,,10.3166/acsm.31.633-648,,156,Al0.5 Co1 Cr1 Cu1 Fe1,SS+IM,BCC_B2#1,BCC_B2#2,FCC_L12#1,,,0.11879944548857573,0.6424219130707565,0.2387786414406677,,,Al0.5 Co1 Cr1 Cu1 Fe1,1062.7,1405.99,7231.3768214271095,9.626332466398635e-07,81.840665161779,24878.90174361875,-79304.26500732591,0.1111111111111111,0.2222222222222222,0.2222222222222222,,,0.2222222222222222,,,,,0.2222222222222222,,,,,,,,,,,,FCC,0,0,0,1,0,0,0,0,7.597947119034879,192.0,10.039999999999996,1685.1733333333332,0.9140246913580248,127.44777777777777,0.04480666861444875,74.0,152.88888888888889,2.066066066066066,7.8888888888888875,1.5810937501718234,209.0,6.239398742616035,1246.6799999999996,19.049999999999983,89.0,104.0,8.0
86,157,20,Al0.8 Co1 Cr1 Cu1 Fe1,FCC+BCC,,,7.0,,271.0,,25.0,,,,,177.0,,,,10.3166/acsm.31.633-648,,157,Al0.8 Co1 Cr1 Cu1 Fe1,SS+IM,BCC_B2#1,BCC_B2#2,FCC_L12#1,,,0.12702278325677865,0.6428346517822305,0.2301425649609909,,,Al0.8 Co1 Cr1 Cu1 Fe1,1047.59,1346.71,6987.38921118679,2.3159095094452736e-06,79.81468799450171,18383.485283844,-83220.61253315667,0.16666666666666669,0.2083333333333333,0.2083333333333333,,,0.2083333333333333,,,,,0.2083333333333333,,,,,,,,,,,,FCC+BCC,0,0,0,0,1,0,0,0,7.291710049095202,184.37500000000003,9.5375,1638.1825,1.2666493055555557,128.43041666666664,0.05226440304767376,71.0,148.08333333333334,2.085680751173709,7.583333333333334,1.6058065097995469,209.0,6.239398742616035,1246.6799999999996,19.049999999999983,89.0,104.0,8.0
87,158,20,Al1 Co0.769 Cr0.769 Cu0.769 Fe0.769,FCC+BCC,,,6.5,,476.0,,25.0,,,,,165.0,,,,10.3166/acsm.31.633-648,,158,Al1 Co0.769 Cr0.769 Cu0.769 Fe0.769,SS+IM,BCC_B2#1,BCC_B2#2,BCC_B2#3,,,0.12273019400207402,0.2293490518857579,0.6479207541121681,,,Al1 Co0.769 Cr0.769 Cu0.769 Fe0.769,1033.34,1303.44,6627.5945402509715,7.583097208964824e-06,77.64047303447217,11150.47760524367,-87685.84456763939,0.2453385672227674,0.18866535819430813,0.18866535819430813,,,0.18866535819430813,,,,,0.18866535819430813,,,,,,,,,,,,FCC+BCC,0,0,0,0,1,0,0,0,6.858049507463249,173.57728164867515,8.825912659470069,1571.6390529931302,1.6725370077217847,129.82192590775267,0.059354986430395225,66.75171736997055,141.2782139352306,2.116473096148192,7.150637880274779,1.6033387394894512,209.0,6.239398742616035,1246.6799999999996,19.049999999999983,89.0,104.0,8.0
88,159,20,Al1 Co0.667 Cr0.667 Cu0.667 Fe0.667,FCC+BCC,,,6.3,,510.0,,25.0,,,,,167.0,,,,10.3166/acsm.31.633-648,,159,Al1 Co0.667 Cr0.667 Cu0.667 Fe0.667,SS+IM,BCC_B2#1,BCC_B2#2,BCC_B2#3,,,0.1225932341282801,0.22467719838145386,0.652729567490266,,,Al1 Co0.667 Cr0.667 Cu0.667 Fe0.667,1038.07,1313.02,6492.170432556084,1.184072857272819e-05,76.8126743404258,8841.571989717513,-88940.96244564453,0.27262813522355506,0.1818429661941112,0.1818429661941112,,,0.1818429661941112,,,,,0.1818429661941112,,,,,,,,,,,,FCC+BCC,0,0,0,0,1,0,0,0,6.707622115262594,169.8317884405671,8.579078516902943,1548.5565812431842,1.7877377619103112,130.30461014176663,0.06112481053159409,65.27808069792803,138.91766630316246,2.128090544604076,7.000545256270446,1.5942068711394362,209.0,6.239398742616035,1246.6799999999996,19.049999999999983,89.0,104.0,8.0
89,160,20,Al1 Co0.556 Cr0.556 Cu0.556 Fe0.556,FCC+BCC,,,6.0,,557.0,,25.0,,,,,155.0,,,,10.3166/acsm.31.633-648,,160,Al1 Co0.556 Cr0.556 Cu0.556 Fe0.556,SS+IM,BCC_B2#1,BCC_B2#2,BCC_B2#3,,,0.2149050358892064,0.12791778061283055,0.6571771834979631,,,Al1 Co0.556 Cr0.556 Cu0.556 Fe0.556,1038.69,1323.31,6302.64118435457,2.1751748895780966e-05,75.71295371407048,6004.132486563597,-90378.45759144812,0.31017369727047145,0.17245657568238215,0.17245657568238215,,,0.17245657568238215,,,,,0.17245657568238215,,,,,,,,,,,,FCC+BCC,0,0,0,0,1,0,0,0,6.500660942873845,164.6786600496278,8.239478908188586,1516.799230769231,1.9246885609787636,130.96869727047147,0.06308666203111052,63.250620347394545,135.66997518610424,2.144958807375441,6.794044665012407,1.5755418860721044,209.0,6.239398742616035,1246.6799999999996,19.049999999999983,89.0,104.0,8.0
90,161,20,Al1 Co0.5 Cr0.5 Cu0.5 Fe0.5,FCC+BCC,,,5.9,,567.0,,25.0,,,,,152.0,,,,10.3166/acsm.31.633-648,,161,Al1 Co0.5 Cr0.5 Cu0.5 Fe0.5,SS+IM,BCC_B2#1,BCC_B2#2,BCC_B2#3,,,0.2055084682746702,0.13508991803649867,0.6594016136888311,,,Al1 Co0.5 Cr0.5 Cu0.5 Fe0.5,1035.23,1327.64,6184.268295425275,3.158694814778328e-05,75.0610581219895,4460.671120443971,-91092.05586884868,0.3333333333333333,0.16666666666666666,0.16666666666666666,,,0.16666666666666666,,,,,0.16666666666666666,,,,,,,,,,,,FCC+BCC,0,0,0,0,1,0,0,0,6.37299883927616,161.49999999999997,8.03,1497.2099999999996,1.9967222222222216,131.37833333333333,0.0640485015507424,61.99999999999999,133.66666666666666,2.155913978494624,6.666666666666666,1.5607104090414063,209.0,6.239398742616035,1246.6799999999996,19.049999999999983,89.0,104.0,8.0
91,162,20,Al1 Co0.435 Cr0.435 Cu0.435 Fe0.435,FCC+BCC,,,5.7,,603.0,,25.0,,,,,147.0,,,,10.3166/acsm.31.633-648,,162,Al1 Co0.435 Cr0.435 Cu0.435 Fe0.435,SS+IM,BCC_B2#1,BCC_B2#2,BCC_B2#3,,,0.14992448741986622,0.1846344637498996,0.6654410488302342,,,Al1 Co0.435 Cr0.435 Cu0.435 Fe0.435,1025.0,1330.72,6021.069543937505,5.227039710001578e-05,74.2080369875889,2621.6744302923576,-91845.1566549083,0.36496350364963503,0.15875912408759124,0.15875912408759124,,,0.15875912408759124,,,,,0.15875912408759124,,,,,,,,,,,,FCC+BCC,0,0,0,0,1,0,0,0,6.198644887047728,157.1587591240876,7.743905109489051,1470.456094890511,2.0797636461718794,131.9377919708029,0.06508072831935675,60.291970802919714,130.93065693430657,2.171610169491525,6.492700729927008,1.5365681727118798,209.0,6.239398742616035,1246.6799999999996,19.049999999999983,89.0,104.0,8.0
92,163,20,Al1 Co0.4 Cr0.4 Cu0.4 Fe0.4,FCC+BCC,,,5.6,,624.0,,25.0,,,,,144.0,,,,10.3166/acsm.31.633-648,,163,Al1 Co0.4 Cr0.4 Cu0.4 Fe0.4,SS+IM,BCC_B2#1,BCC_B2#2,BCC_B2#3,,,0.16147681137140096,0.16341954434933426,0.675103644279265,,,Al1 Co0.4 Cr0.4 Cu0.4 Fe0.4,1015.17,1330.82,5918.611396637179,7.086780721606973e-05,73.6980639739037,1636.0754597197933,-92181.55997905963,0.3846153846153847,0.15384615384615388,0.15384615384615388,,,0.15384615384615388,,,,,0.15384615384615388,,,,,,,,,,,,FCC+BCC,0,0,0,0,1,0,0,0,6.090318467024149,154.4615384615385,7.566153846153848,1453.8338461538467,2.1224378698224853,132.28538461538466,0.06556744607393984,59.230769230769255,129.23076923076923,2.1818181818181817,6.384615384615387,1.519382664642301,209.0,6.239398742616035,1246.6799999999996,19.049999999999983,89.0,104.0,8.0
93,164,20,Al1 Co0.357 Cr0.357 Cu0.357 Fe0.357,BCC,,,5.5,,657.0,,25.0,,,,,140.0,,,,10.3166/acsm.31.633-648,,164,Al1 Co0.4 Cr0.4 Cu0.4 Fe0.4,,,,,,,,,,,,,,,,,,,,,,,,,,,,,,,,,,,,,,,,,,BCC,1,0,0,0,0,0,0,0,5.940129966115954,150.72199341021417,7.3197116968698515,1430.7880313014825,2.170293986074056,132.76730230642502,0.06605587152348212,57.759472817133435,126.87397034596373,2.1965915573302905,6.234761120263591,1.4928618773179958,209.0,6.239398742616035,1246.6799999999996,19.049999999999983,89.0,104.0,8.0
94,165,20,Al1 Co0.333 Cr0.333 Cu0.333 Fe0.333,BCC,,,5.4,,644.0,,25.0,,,,,138.0,,,,10.3166/acsm.31.633-648,,165,Al1 Co0.4 Cr0.4 Cu0.4 Fe0.4,,,,,,,,,,,,,,,,,,,,,,,,,,,,,,,,,,,,,,,,,,BCC,1,0,0,0,0,0,0,0,5.846670290254616,148.3949399656947,7.166355060034306,1416.4470240137218,2.1934411495370547,133.06719125214406,0.06625417859377376,56.84391080617497,125.40737564322471,2.206170790585396,6.1415094339622645,1.4748069867344964,209.0,6.239398742616035,1246.6799999999996,19.049999999999983,89.0,104.0,8.0
95,166,20,Al1 Co1 Cr1 Cu1 Fe1,FCC+BCC,,,6.8,,407.0,,25.0,,,,,172.0,,,,10.3166/acsm.31.633-648,,166,Al1 Co1 Cr1 Cu1 Fe1,SS+IM,BCC_B2#1,BCC_B2#3,FCC_L12#1,,,0.12369376647268185,0.6513443542709467,0.2249618792563714,,,Al1 Co1 Cr1 Cu1 Fe1,1035.82,1309.87,6833.335664766933,4.010615202084665e-06,78.71332560081899,14934.501277590334,-85267.56221225223,0.2,0.2,0.2,,,0.2,,,,,0.2,,,,,,,,,,,,FCC+BCC,0,0,0,0,1,0,0,0,7.107967807131393,179.8,9.236,1609.9879999999998,1.452,129.02,0.05567374993790622,69.2,145.2,2.098265895953757,7.4,1.6094379124341005,209.0,6.239398742616035,1246.6799999999996,19.049999999999983,89.0,104.0,8.0
96,167,20,Co1 Cr1 Cu1 Fe1,FCC,,,8.2,,134.0,,25.0,,,,,206.0,,,,10.3166/acsm.31.633-648,,167,Co1 Cr1 Cu1 Fe1,SS+IM,FCC_L12#1,FCC_L12#3,SIGMA#1,,,0.5947457526713229,0.2553422527898925,0.1499119945387846,,,Co1 Cr1 Cu1 Fe1,1084.93,1485.13,7766.264845518097,0.0,82.01646297065065,35016.01956912892,-69390.93779250937,,0.25,0.25,,,0.25,,,,,0.25,,,,,,,,,,,,FCC,0,0,0,1,0,0,0,0,8.210421258914241,207.25,11.045,1779.155,0.04487500000000006,125.4825,0.01105778540691247,80.0,162.5,2.03125,8.5,1.3862943611198906,149.0,1.7458514978027564,822.3800000000001,3.6799999999999926,67.0,40.0,5.0
97,168,21,Co1 Cr1 Cu0.5 Fe1 Ni1,FCC,CAST,,8.3,,172.0,,25.0,,,,,214.0,,,,10.1016/j.intermet.2010.03.030,2010,168,Co1 Cr1 Cu0.5 Fe1 Ni1,SS+IM,FCC_L12#1,FCC_L12#2,,,,0.10612137794218053,0.8938786220578194,,,,Co1 Cr1 Cu0.5 Fe1 Ni1,1119.09,1345.06,7823.751398799229,0.0,86.54919904077576,35363.559031972116,-74813.57134693542,,0.2222222222222222,0.2222222222222222,0.2222222222222222,,0.2222222222222222,,,,,0.1111111111111111,,,,,,,,,,,,FCC,0,0,0,1,0,0,0,0,8.284520927265536,214.22222222222226,12.15111111111111,1814.624444444444,0.06987654320987663,125.02666666666669,0.008326936972811005,82.66666666666666,168.88888888888889,2.0430107526881724,8.555555555555555,1.5810937501718234,149.0,1.7458514978027564,822.3800000000001,3.6799999999999926,67.0,40.0,5.0
98,172,23,Al0.5 B0.2 Co1 Cr1 Cu1 Fe1 Ni1,No Data,CAST,,7.7,,415.0,,25.0,,,,,,,,,10.1149/1.2744133,,172,Co1 Cr1 Cu1 Fe1 Ni1 Ti0.8,,,,,,,,,,,,,,,,,,,,,,,,,,,,,,,,,,,,,,,,,,No Data,0,0,0,0,0,0,1,0,7.64748779995096,186.66666666666663,401.259649122807,1715.9438596491227,1.076181594336719,125.35175438596492,0.07786100156172224,71.75438596491226,163.50877192982458,2.2787286063569683,8.087719298245613,1.8577400647995908,279.0,6.475138164028334,1414.6799999999996,61.16999999999999,115.0,244.0,8.0
99,173,23,Al0.5 B0.6 Co1 Cr1 Cu1 Fe1 Ni1,No Data,CAST,,7.7,,505.0,,25.0,,,,,,,,,10.1149/1.2744133,,173,Al0.5 B0.6 Co1 Cr1 Cu1 Fe1 Ni1,SS+IM,BCC_B2#2,FCC_L12#1,FCC_L12#2,M2B_TETR#1,,0.2199165129868529,0.32966339237269604,0.18337122064445524,0.26704887399599586,,Al0.5 B0.6 Co1 Cr1 Cu1 Fe1 Ni1,1016.97,10349.24,7186.666831425251,1.0518258827851892e-07,76.14027624212858,11577.201989827417,-85349.36966640227,0.0819672131147541,0.1639344262295082,0.1639344262295082,0.1639344262295082,,0.1639344262295082,,,,,0.1639344262295082,,,,0.09836065573770493,,,,,,,,No Data,0,0,0,0,0,0,1,0,7.3074829985500935,174.42622950819674,1105.4393442622952,1757.3901639344265,1.461341574845472,122.50901639344265,0.11663415341288025,67.04918032786887,173.77049180327873,2.5916870415647923,7.754098360655737,1.9153492571693584,279.0,6.475138164028334,1414.6799999999996,61.16999999999999,115.0,244.0,8.0
100,174,23,Al0.5 B1 Co1 Cr1 Cu1 Fe1 Ni1,No Data,CAST,,7.8,,736.0,,25.0,,,,,,,,,10.1149/1.2744133,,174,Al0.5 B1 Co1 Cr1 Cu1 Fe1 Ni1,SS+IM,BCC_B2#1,FCC_L12#1,FCC_L12#2,M2B_TETR#1,,0.2490417894397496,0.14477178443860736,0.1805141280489608,0.4256722980726823,,Al0.5 B1 Co1 Cr1 Cu1 Fe1 Ni1,1023.17,8436.09,7019.443486381661,8.741918946819982e-08,72.58420884955771,6626.006535721424,-85773.69132976554,0.07692307692307693,0.15384615384615385,0.15384615384615385,0.15384615384615385,,0.15384615384615385,,,,,0.15384615384615385,,,,0.15384615384615385,,,,,,,,No Data,0,0,0,0,0,0,1,0,7.009324941937022,163.69230769230768,1722.9507692307698,1793.7353846153844,1.7464591715976334,120.01615384615386,0.1410022997395657,62.92307692307693,182.7692307692308,2.9046454767726155,7.461538461538463,1.9251211907908181,279.0,6.475138164028334,1414.6799999999996,61.16999999999999,115.0,244.0,8.0
101,175,23,Al0.5 Co1 Cr1 Cu1 Fe1 Ni1,No Data,CAST,,7.6,,300.0,,25.0,,,,,193.0,,,,10.1149/1.2744133,,175,Al0.5 Co1 Cr1 Cu1 Fe1 Ni1,SS+IM,BCC_B2#2,FCC_L12#1,LIQUID#1,,,0.05489008021817269,0.4035266081873739,0.5415833115944534,,,Al0.5 Co1 Cr1 Cu1 Fe1 Ni1,992.47,1304.79,4731.726026055282,1.839976070577095e-07,87.31613109658994,28001.158053731084,-83152.27683222793,0.09090909090909093,0.18181818181818185,0.18181818181818185,0.18181818181818185,,0.18181818181818185,,,,,0.18181818181818185,,,,,,,,,,,,No Data,0,0,0,0,0,0,1,0,7.8360359170914435,193.45454545454547,10.76,1692.96,0.8350231404958679,126.92818181818184,0.04161127685900578,74.36363636363636,157.8181818181818,2.1222493887530565,8.272727272727273,1.7677614722893291,209.0,6.239398742616035,1246.6799999999996,19.049999999999983,89.0,104.0,8.0
102,177,24,Al0.5 Co1 Cr1 Cu1 Fe1 Ni1 Ti1,FCC+BCC+Sec.,CAST,,7.0,,636.0,,25.0,,,,,,,,,10.2320/matertrans.47.1395,,177,Al0.5 Co1 Cr1 Cu1 Fe1 Ni1 Ti1,SS+IM,BCC_B2#1,BCC_B2#2,FCC_L12#1,,,0.1035583747172954,0.7219224369502906,0.17451918833241406,,,Al0.5 Co1 Cr1 Cu1 Fe1 Ni1 Ti1,1017.03,1218.18,6908.309926118193,1.546553211731206e-07,79.5371521824376,10883.240397953708,-90367.55433028935,0.07692307692307693,0.15384615384615385,0.15384615384615385,0.15384615384615385,,0.15384615384615385,,,,0.15384615384615385,0.15384615384615385,,,,,,,,,,,,FCC+Sec.,0,0,0,0,0,1,0,0,7.32308880665401,181.53846153846158,10.796923076923079,1731.12,2.232405917159764,129.88538461538462,0.06519359939418329,69.69230769230771,150.46153846153848,2.1589403973509933,7.615384615384616,1.9251211907908181,209.0,6.239398742616035,1246.6799999999996,22.03,89.0,104.0,8.0
103,178,24,Al0.5 Co1 Cr1 Cu1 Fe1 Ni1 Ti0.2,FCC,CAST,,7.5,,272.0,,25.0,,,,,191.0,,,,10.2320/matertrans.47.1395,,178,Al0.5 Co1 Cr1 Cu1 Fe1 Ni1 Ti0.2,SS+IM,BCC_B2#2,FCC_L12#1,FCC_L12#2,LIQUID#1,,0.11715599683452756,0.3819692797745506,0.023727104060100958,0.47714761933082106,,Al0.5 Co1 Cr1 Cu1 Fe1 Ni1 Ti0.2,995.06,1306.43,5015.153960258423,1.7986867865300415e-07,86.2184760419994,24569.57745112021,-85186.54255034504,0.08771929824561403,0.17543859649122806,0.17543859649122806,0.17543859649122806,,0.17543859649122806,,,,0.03508771929824561,0.17543859649122806,,,,,,,,,,,,FCC,0,0,0,1,0,0,0,0,7.719047979623256,190.73684210526315,10.768421052631576,1701.6631578947367,1.2025666358879654,127.60263157894735,0.04920769181544204,73.29824561403508,156.140350877193,2.130205840114888,8.122807017543861,1.8577400647995908,209.0,6.239398742616035,1246.6799999999996,22.03,89.0,104.0,8.0
104,179,24,Al0.5 Co1 Cr1 Cu1 Fe1 Ni1 Ti0.4,FCC,CAST,,7.3,,321.0,,25.0,,,,,188.0,,,,10.2320/matertrans.47.1395,,179,Al0.5 Co1 Cr1 Cu1 Fe1 Ni1 Ti0.4,SS+IM,BCC_B2#2,FCC_L12#1,FCC_L12#2,SIGMA#1,,0.3663648785260294,0.3955215798326544,0.2071691425362475,0.030944399105068836,,Al0.5 Co1 Cr1 Cu1 Fe1 Ni1 Ti0.4,1004.66,1294.69,7213.621923388087,1.7263686148569034e-07,81.94389963218309,17577.737373518295,-86736.8468582508,0.0847457627118644,0.1694915254237288,0.1694915254237288,0.1694915254237288,,0.1694915254237288,,,,0.06779661016949153,0.1694915254237288,,,,,,,,,,,,FCC,0,0,0,1,0,0,0,0,7.609991427746133,188.20338983050846,10.776271186440676,1709.7762711864407,1.5191993679977018,128.23135593220334,0.054786573498387864,72.3050847457627,154.57627118644066,2.1378340365682136,7.983050847457626,1.895815042950595,209.0,6.239398742616035,1246.6799999999996,22.03,89.0,104.0,8.0
105,180,24,Al0.5 Co1 Cr1 Cu1 Fe1 Ni1 Ti0.6,FCC+BCC,CAST,,7.2,,458.0,,25.0,,,,,186.0,,,,10.2320/matertrans.47.1395,,180,Al0.5 Co1 Cr1 Cu1 Fe1 Ni1 Ti0.6,SS+IM,BCC_B2#2,FCC_L12#1,FCC_L12#2,SIGMA#1,,0.493925883412151,0.247917710297188,0.19377412918847847,0.06438227710218239,,Al0.5 Co1 Cr1 Cu1 Fe1 Ni1 Ti0.6,1011.77,1274.0,7114.361029374853,1.610634984254259e-07,80.83340238501972,14821.276815284846,-88079.64442084527,0.0819672131147541,0.1639344262295082,0.1639344262295082,0.1639344262295082,,0.1639344262295082,,,,0.09836065573770493,0.1639344262295082,,,,,,,,,,,,FCC+BCC,0,0,0,0,1,0,0,0,7.5080861251724285,185.8360655737705,10.783606557377048,1717.3573770491805,1.7924017737167433,128.8188524590164,0.059078930790586986,71.37704918032789,153.11475409836066,2.145153881488286,7.852459016393442,1.9153492571693584,209.0,6.239398742616035,1246.6799999999996,22.03,89.0,104.0,8.0
106,181,24,Al0.5 Co1 Cr1 Cu1 Fe1 Ni1 Ti0.8,FCC+Sec.,CAST,,7.1,,590.0,,25.0,,,,,184.0,,,,10.2320/matertrans.47.1395,,181,Al0.5 Co1 Cr1 Cu1 Fe1 Ni1 Ti0.8,SS+IM,BCC_B2#1,BCC_B2#2,FCC_L12#1,FCC_L12#2,,0.09640944607058284,0.6122667761978741,0.18327412631506607,0.10804965141647713,,Al0.5 Co1 Cr1 Cu1 Fe1 Ni1 Ti0.8,1015.71,1247.65,7002.4295645400025,1.5080259206861695e-07,80.24869218101567,12878.303980384175,-89278.28116604876,0.07936507936507936,0.15873015873015872,0.15873015873015872,0.15873015873015872,,0.15873015873015872,,,,0.126984126984127,0.15873015873015872,,,,,,,,,,,,FCC+Sec.,0,0,0,0,0,1,0,0,7.412651000539911,183.6190476190476,10.79047619047619,1724.4571428571426,2.0284003527336867,129.36904761904762,0.06246993855345093,70.50793650793649,151.74603174603175,2.1521837010355696,7.7301587301587285,1.9238970034500809,209.0,6.239398742616035,1246.6799999999996,22.03,89.0,104.0,8.0
107,182,24,Al0.417 Co0.833 Cr0.833 Cu0.833 Fe0.833 Ni0.833 Ti1,FCC+BCC+Sec.,CAST,,6.9,,646.0,,25.0,,,,,,,,,10.2320/matertrans.47.1395,,182,Al0.417 Co0.833 Cr0.833 Cu0.833 Fe0.833 Ni0.833 Ti1,SS+IM,BCC_B2#1,BCC_B2#2,FCC_L12#1,,,0.07194111283488777,0.7642845352212824,0.16377435194382992,,,Al0.417 Co0.833 Cr0.833 Cu0.833 Fe0.833 Ni0.833 Ti1,1016.47,1187.51,6821.009567974618,1.8406770945240322e-07,78.6765798630924,8820.805238018647,-91334.48092769801,0.07470440702257254,0.14922966678609814,0.14922966678609814,0.14922966678609814,,0.14922966678609814,,,,0.17914725904693654,0.14922966678609814,,,,,,,,,,,,FCC+Sec.,0,0,0,0,0,1,0,0,7.238270750699134,179.56771766391972,10.802210677176637,1737.3276424220705,2.4094007318046793,130.3731726979577,0.06741242277074984,68.91974202794695,149.24435686133998,2.1654804917990176,7.5068075958437825,1.9212262132547882,209.0,6.239398742616035,1246.6799999999996,22.03,89.0,104.0,8.0
108,183,24,Al0.357 Co0.714 Cr0.714 Cu0.714 Fe0.714 Ni0.714 Ti1,FCC+BCC+Sec.,CAST,,6.8,,664.0,,25.0,,,,,,,,,10.2320/matertrans.47.1395,,183,Al0.357 Co0.714 Cr0.714 Cu0.714 Fe0.714 Ni0.714 Ti1,SS+IM,BCC_B2#1,BCC_B2#2,FCC_L12#1,,,0.05922529396711605,0.7866898411872497,0.15408486484563438,,,Al0.357 Co0.714 Cr0.714 Cu0.714 Fe0.714 Ni0.714 Ti1,1015.6,1157.81,6741.732127085686,2.2291098572981415e-07,77.81794694952698,6916.815526744941,-92145.43094000287,0.07245788512279278,0.14491577024558555,0.14491577024558555,0.14491577024558555,,0.14491577024558555,,,,0.2029632636492795,0.14491577024558555,,,,,,,,,,,,FCC+Sec.,0,0,0,0,0,1,0,0,7.159324689601425,177.7341181246194,10.808711183275829,1743.3030079155674,2.5616869032835767,130.8295047696367,0.06921690978591194,68.20093363101279,148.112847574589,2.1717129031682068,7.405520600771261,1.9134538741677127,209.0,6.239398742616035,1246.6799999999996,22.03,89.0,104.0,8.0
109,184,24,Al0.312 Co0.625 Cr0.625 Cu0.625 Fe0.625 Ni0.625 Ti1,FCC+BCC+Sec.,CAST,,6.7,,657.0,,25.0,,,,,,,,,10.2320/matertrans.47.1395,,184,Al0.312 Co0.625 Cr0.625 Cu0.625 Fe0.625 Ni0.625 Ti1,SS+IM,BCC_B2#1,BCC_B2#2,C14_LAVES#1,FCC_L12#1,,0.058310901369224635,0.7721951698704925,0.02419029010538961,0.1453036386548932,,Al0.312 Co0.625 Cr0.625 Cu0.625 Fe0.625 Ni0.625 Ti1,1013.93,1173.19,6683.526850751512,2.7538414180693955e-07,76.91290235226413,5094.690242873691,-92815.43445155854,0.07031778228532792,0.1408609420779806,0.1408609420779806,0.1408609420779806,,0.1408609420779806,,,,0.2253775073247689,0.1408609420779806,,,,,,,,,,,,FCC+Sec.,0,0,0,0,0,1,0,0,7.085171081192237,176.0119450078882,10.815077755240026,1748.9482398016678,2.692863853242214,131.2585170160018,0.07069360359875321,67.52580572458868,147.0502591841334,2.1776898121570567,7.310344827586206,1.9029070263383532,209.0,6.239398742616035,1246.6799999999996,22.03,89.0,104.0,8.0
110,185,24,Al0.278 Co0.556 Cr0.556 Cu0.556 Fe0.556 Ni0.556 Ti1,FCC+BCC+Sec.,CAST,,6.6,,667.0,,25.0,,,,,,,,,10.2320/matertrans.47.1395,,185,Al0.278 Co0.556 Cr0.556 Cu0.556 Fe0.556 Ni0.556 Ti1,SS+IM,BCC_B2#1,BCC_B2#2,C14_LAVES#1,FCC_L12#1,,0.05976972878974478,0.7082713035885465,0.09487394391715699,0.13708502370455156,,Al0.278 Co0.556 Cr0.556 Cu0.556 Fe0.556 Ni0.556 Ti1,1010.01,1186.66,6659.699710333927,3.5208083050703647e-07,76.02295112334944,3405.5674057152587,-93371.64937430859,0.06850665352390341,0.1370133070478068,0.1370133070478068,0.1370133070478068,,0.1370133070478068,,,,0.24642681123706264,0.1370133070478068,,,,,,,,,,,,FCC+Sec.,0,0,0,0,0,1,0,0,7.014410432162089,174.36766880236573,10.819142434696897,1754.0837062592414,2.8059013291501915,131.66495317890588,0.07190611769460828,66.88122227698375,146.0344997535732,2.1834902949109067,7.21981271562346,1.8905130889898134,209.0,6.239398742616035,1246.6799999999996,22.03,89.0,104.0,8.0
111,186,24,Al0.25 Co0.5 Cr0.5 Cu0.5 Fe0.5 Ni0.5 Ti1,FCC+BCC+Sec.,CAST,,6.5,,696.0,,25.0,,,,,,,,,10.2320/matertrans.47.1395,,186,Al0.25 Co0.5 Cr0.5 Cu0.5 Fe0.5 Ni0.5 Ti1,SS+IM,BCC_B2#1,BCC_B2#2,C14_LAVES#1,FCC_L12#1,,0.05463095850746681,0.6622639040894207,0.15496631643849013,0.12813882096462248,,Al0.25 Co0.5 Cr0.5 Cu0.5 Fe0.5 Ni0.5 Ti1,1004.07,1198.18,6636.145257647649,4.6150648947380686e-07,75.43695330162925,2229.740612793291,-93801.50094018072,0.06666666666666668,0.13333333333333333,0.13333333333333333,0.13333333333333333,,0.13333333333333333,,,,0.26666666666666666,0.13333333333333333,,,,,,,,,,,,FCC+Sec.,0,0,0,0,0,1,0,0,6.946927592333224,172.79999999999995,10.824000000000002,1759.1039999999996,2.9045128888888896,132.054,0.07291430202309589,66.26666666666667,145.06666666666666,2.189134808853119,7.133333333333333,1.876273584430276,209.0,6.239398742616035,1246.6799999999996,22.03,89.0,104.0,8.0
112,188,25,Al0.5 Co1 Cr1 Cu1 Fe1 Ni1 V0.2,FCC,CAST,,7.6,,204.0,,25.0,,,,,191.0,,,,10.1007/s11661-006-0081-3,,188,Al0.5 Co1 Cr1 Cu1 Fe1 Ni1,,,,,,,,,,,,,,,,,,,,,,,,,,,,,,,,,,,,,,,,,,FCC,0,0,0,1,0,0,0,0,7.7759215495551715,191.15789473684208,18.10175438596491,1710.154385964912,0.8469618344105877,127.09210526315788,0.04137856386934055,73.40350877192982,157.89473684210526,2.1510516252390053,8.157894736842103,1.8577400647995908,209.0,6.239398742616035,1249.6799999999996,19.049999999999983,89.0,104.0,8.0
113,189,25,Al0.5 Co1 Cr1 Cu1 Fe1 Ni1 V0.4,FCC+BCC,CAST,,7.5,,231.0,,25.0,,,,,189.0,,,,10.1007/s11661-006-0081-3,,189,Al0.5 Co1 Cr1 Cu1 Fe1 Ni1,,,,,,,,,,,,,,,,,,,,,,,,,,,,,,,,,,,,,,,,,,FCC+BCC,0,0,0,0,1,0,0,0,7.7198827323603405,189.01694915254242,24.945762711864404,1726.1830508474575,0.8553901177822465,127.24491525423728,0.04112514081612917,72.5084745762712,157.96610169491527,2.1785881252921926,8.050847457627118,1.895815042950595,209.0,6.239398742616035,1249.6799999999996,19.049999999999983,89.0,104.0,8.0
114,190,25,Al0.5 Co1 Cr1 Cu1 Fe1 Ni1 V0.6,FCC+BCC+Sec.,CAST,,7.5,,328.0,,25.0,,,,,,,,,10.1007/s11661-006-0081-3,,190,Al0.5 Co1 Cr1 Cu1 Fe1 Ni1,,,,,,,,,,,,,,,,,,,,,,,,,,,,,,,,,,,,,,,,,,FCC+Sec.,0,0,0,0,0,1,0,0,7.667518591702878,187.01639344262298,31.34098360655738,1741.1606557377052,0.8609102391830155,127.3877049180328,0.040856150584496674,71.672131147541,158.0327868852459,2.204940530649588,7.950819672131147,1.9153492571693584,209.0,6.239398742616035,1249.6799999999996,19.049999999999983,89.0,104.0,8.0
115,191,25,Al0.5 Co1 Cr1 Cu1 Fe1 Ni1 V0.8,FCC+BCC+Sec.,CAST,,7.4,,447.0,,25.0,,,,,,,,,10.1007/s11661-006-0081-3,,191,Al0.5 Co1 Cr1 Cu1 Fe1 Ni1 V0.8,SS+IM,BCC_B2#1,BCC_B2#2,FCC_L12#1,LIQUID#1,,0.18069738237238275,0.038253698979892746,0.2777641945860728,0.5032847240616516,,Al0.5 Co1 Cr1 Cu1 Fe1 Ni1 V0.8,1004.28,1543.31,4700.855637434523,2.311002552680635e-07,87.55357165279877,25998.819599555194,-85456.87711445765,0.07936507936507936,0.15873015873015872,0.15873015873015872,0.15873015873015872,,0.15873015873015872,,,,,0.15873015873015872,,0.126984126984127,,,,,,,,,,FCC+Sec.,0,0,0,0,0,1,0,0,7.618479158388745,185.14285714285717,37.33015873015872,1755.1873015873016,0.8640163769211388,127.52142857142857,0.04057566822069728,70.8888888888889,158.0952380952381,2.2301836094939542,7.857142857142858,1.9238970034500809,209.0,6.239398742616035,1249.6799999999996,19.049999999999983,89.0,104.0,8.0
116,192,25,Al0.5 Co1 Cr1 Cu1 Fe1 Ni1 V1,FCC+BCC+Sec.,CAST,,7.4,,639.0,,25.0,,,,,,,,,10.1007/s11661-006-0081-3,,192,Al0.5 Co1 Cr1 Cu1 Fe1 Ni1 V0.8,,,,,,,,,,,,,,,,,,,,,,,,,,,,,,,,,,,,,,,,,,FCC+Sec.,0,0,0,0,0,1,0,0,7.572457536355483,183.38461538461544,42.950769230769225,1768.3507692307694,0.8651159763313611,127.64692307692309,0.04028693824538085,70.15384615384616,158.15384615384616,2.2543859649122804,7.769230769230768,1.9251211907908181,209.0,6.239398742616035,1249.6799999999996,19.049999999999983,89.0,104.0,8.0
117,193,25,Al0.417 Co0.833 Cr0.833 Cu0.833 Fe0.833 Ni0.833 V1,BCC,CAST,,7.3,,579.0,,25.0,,,,,182.0,,,,10.1007/s11661-006-0081-3,,193,Al0.5 Co1 Cr1 Cu1 Fe1 Ni1 V0.8,,,,,,,,,,,,,,,,,,,,,,,,,,,,,,,,,,,,,,,,,,BCC,1,0,0,0,0,0,0,0,7.528649959416362,181.71748477248292,48.24398781798639,1780.6812791114294,0.8650647827459172,127.76658007882477,0.040005895151559376,69.45718380508778,158.20171981368682,2.277686930953548,7.685954854890719,1.9212262132547882,209.0,6.239398742616035,1249.6799999999996,19.049999999999983,89.0,104.0,8.0
118,194,25,Al0.357 Co0.714 Cr0.714 Cu0.714 Fe0.714 Ni0.714 V1,BCC,CAST,,7.3,,577.0,,25.0,,,,,180.0,,,,10.1007/s11661-006-0081-3,,194,Al0.357 Co0.714 Cr0.714 Cu0.714 Fe0.714 Ni0.714 V1,SS+IM,BCC_B2#1,BCC_B2#2,FCC_L12#1,LIQUID#1,,0.3739052615036077,0.03685543684416024,0.11432421599080406,0.474915085661428,,Al0.357 Co0.714 Cr0.714 Cu0.714 Fe0.714 Ni0.714 V1,1000.82,1574.02,4766.342043239945,2.0284107063045173e-07,87.25407038544567,25508.97176714575,-85565.45983352658,0.07245788512279278,0.14491577024558555,0.14491577024558555,0.14491577024558555,,0.14491577024558555,,,,,0.14491577024558555,,0.2029632636492795,,,,,,,,,,BCC,1,0,0,0,0,0,0,0,7.4883071826112815,180.1696772884108,53.22803328597524,1792.4201177186926,0.8625811156750958,127.8763892835397,0.039693755521467165,68.80982342196063,158.261010757053,2.299976992914998,7.60848386442054,1.9134538741677127,209.0,6.239398742616035,1249.6799999999996,19.049999999999983,89.0,104.0,8.0
119,195,25,Al0.312 Co0.625 Cr0.625 Cu0.625 Fe0.625 Ni0.625 V1,BCC,CAST,,7.2,,594.0,,25.0,,,,,179.0,,,,10.1007/s11661-006-0081-3,,195,Al0.357 Co0.714 Cr0.714 Cu0.714 Fe0.714 Ni0.714 V1,,,,,,,,,,,,,,,,,,,,,,,,,,,,,,,,,,,,,,,,,,BCC,1,0,0,0,0,0,0,0,7.450484748773841,178.71647509578546,57.918976786116744,1803.4895965742621,0.8588483478589315,127.97927428442641,0.039377320876719135,68.20193824656299,158.31913455037187,2.321328962499835,7.535722334910974,1.9029070263383532,209.0,6.239398742616035,1249.6799999999996,19.049999999999983,89.0,104.0,8.0
120,196,25,Al0.278 Co0.556 Cr0.556 Cu0.556 Fe0.556 Ni0.556 V1,BCC,CAST,,7.2,,597.0,,25.0,,,,,177.0,,,,10.1007/s11661-006-0081-3,,196,Al0.278 Co0.556 Cr0.556 Cu0.556 Fe0.556 Ni0.556 V1,SS+IM,BCC_B2#1,BCC_B2#2,FCC_L12#1,FCC_L12#2,LIQUID#1,0.5318686622917912,0.060210824381798776,0.02498128937668084,0.04095841898785733,0.3419808049618719,Al0.278 Co0.556 Cr0.556 Cu0.556 Fe0.556 Ni0.556 V1,999.05,1565.89,5377.572644841368,1.8628548627149001e-07,86.1548573250807,24239.433869530763,-85435.699505297,0.06850665352390341,0.1370133070478068,0.1370133070478068,0.1370133070478068,,0.1370133070478068,,,,,0.1370133070478068,,0.24642681123706264,,,,,,,,,,BCC,1,0,0,0,0,0,0,0,7.413842847898801,177.32479053721048,62.32234598324298,1813.7189945786106,0.8554368832315847,128.07944307540666,0.039096455386033666,67.62050271069494,158.35584031542638,2.341831751723736,7.466239526860522,1.8905130889898134,209.0,6.239398742616035,1249.6799999999996,19.049999999999983,89.0,104.0,8.0
121,197,25,Al0.25 Co0.5 Cr0.5 Cu0.5 Fe0.5 Ni0.5 V1,BCC,CAST,,7.2,,587.0,,25.0,,,,,176.0,,,,10.1007/s11661-006-0081-3,,197,Al0.25 Co0.5 Cr0.5 Cu0.5 Fe0.5 Ni0.5 V1,SS+IM,BCC_B2#1,BCC_B2#2,FCC_L12#1,LIQUID#1,,0.6071368814083706,0.07478356155314073,0.07127920150902417,0.24680035552946444,,Al0.25 Co0.5 Cr0.5 Cu0.5 Fe0.5 Ni0.5 V1,998.91,1556.66,5815.71745205187,1.8799965476010498e-07,85.47170590504535,23470.641796189146,-85334.83982093359,0.06666666666666668,0.13333333333333333,0.13333333333333333,0.13333333333333333,,0.13333333333333333,,,,,0.13333333333333333,,0.26666666666666666,,,,,,,,,,BCC,1,0,0,0,0,0,0,0,7.379166723815778,175.99999999999997,66.55733333333333,1823.637333333333,0.8505395555555557,128.174,0.038794376329596106,67.06666666666668,158.4,2.36182902584493,7.399999999999999,1.876273584430276,209.0,6.239398742616035,1249.6799999999996,19.049999999999983,89.0,104.0,8.0
122,198,26,Al1 Co1 Cr1 Cu1 Fe1 Ni1,FCC+BCC,CAST,,7.1,,472.0,,25.0,,,,,184.0,,,,10.1016/j.msea.2012.07.003,2012,198,Al0.25 Co0.5 Cr0.5 Cu0.5 Fe0.5 Ni0.5 V1,,,,,,,,,,,,,,,,,,,,,,,,,,,,,,,,,,,,,,,,,,FCC+BCC,0,0,0,0,1,0,0,0,7.407879090667157,183.16666666666663,10.03,1629.6566666666665,1.3573472222222225,128.28166666666664,0.05271074931711061,70.33333333333333,151.0,2.146919431279621,7.833333333333332,1.7917594692280547,209.0,6.239398742616035,1246.6799999999996,19.049999999999983,89.0,104.0,8.0
123,199,26,Al1 Co1 Cu1 Fe1 Nd1 Ni1,Other,CAST,,7.4,,578.0,,25.0,,,,,,,,,10.1016/j.msea.2012.07.003,2012,199,Al0.25 Co0.5 Cr0.5 Cu0.5 Fe0.5 Ni0.5 V1,,,,,,,,,,,,,,,,,,,,,,,,,,,,,,,,,,,,,,,,,,Other,0,0,0,0,0,0,0,1,7.376819283068764,143.49999999999997,23.53,1481.1566666666665,25.17525833333333,134.79666666666665,0.10852842928813428,53.83333333333333,129.66666666666666,2.408668730650154,7.833333333333332,1.7917594692280547,170.0,6.239398742616035,877.68,39.88,66.0,148.0,8.0
124,200,26,Al1 Co1 Cu1 Fe1 Ni1,FCC+BCC,CAST,,7.0,,536.0,,25.0,,,,,164.0,,,,10.1016/j.msea.2012.07.003,2012,200,Al1 Co1 Cu1 Fe1 Ni1,SS+IM,BCC_B2#2,FCC_L12#1,,,,0.8698042039893565,0.1301957960106435,,,,Al1 Co1 Cu1 Fe1 Ni1,1027.06,1339.58,7346.189373166625,1.4491537131351772e-07,78.95703864552509,5056.8173532048495,-95455.4928425486,0.2,0.2,0.2,0.2,,,,,,,0.2,,,,,,,,,,,,FCC+BCC,0,0,0,0,1,0,0,0,7.451114659837932,164.0,10.236,1519.5880000000002,1.6173760000000004,128.95600000000002,0.05599342884255937,61.40000000000001,149.2,2.429967426710097,8.200000000000001,1.6094379124341005,141.0,6.239398742616035,877.68,19.049999999999983,56.0,104.0,8.0
125,201,26,Al1 Co1 Cu1 Fe1 Ni1 Si1,FCC+BCC,CAST,,5.9,,682.0,,25.0,,,,,145.0,,,,10.1016/j.msea.2012.07.003,2012,201,Al1 Co1 Cu1 Fe1 Ni1 Si1,SS+IM,BCC_B2#1,BCC_B2#2,CO2SI_C23#1,FCC_L12#2,,0.06719648274522604,0.4799299688627126,0.26542803611161186,0.1874455122804496,,Al1 Co1 Cu1 Fe1 Ni1 Si1,1001.02,1535.32,6609.550030405047,1.8828233514080106e-06,74.1413429854139,-7231.582254218627,-101613.51187465053,0.16666666666666666,0.16666666666666666,0.16666666666666666,0.16666666666666666,0.16666666666666666,,,,,,0.16666666666666666,,,,,,,,,,,,FCC+BCC,0,0,0,0,1,0,0,0,6.597397926868813,144.49999999999997,8.863333333333333,1547.4899999999998,4.245955555555557,126.68,0.06573756487380647,51.16666666666666,141.0,2.7557003257329,7.499999999999999,1.7917594692280547,164.0,6.608738480592817,877.68,27.86999999999999,82.0,104.0,8.0
126,202,26,Al1 Co1 Cu1 Fe1 Ni1 Ti1,FCC+BCC,CAST,,6.5,,626.0,,25.0,,,,,156.0,,,,10.1016/j.msea.2012.07.003,2012,202,Al1 Co1 Cu1 Fe1 Ni1 Ti1,SS+IM,BCC_B2#2,C14_LAVES#1,FCC_L12#1,,,0.6827523607517659,0.17202662882528766,0.1452210104229465,,,Al1 Co1 Cu1 Fe1 Ni1 Ti1,1007.9,1217.37,6754.186880663116,4.145402416990061e-07,75.25107659564472,-4887.127715938026,-100681.74822219372,0.16666666666666666,0.16666666666666666,0.16666666666666666,0.16666666666666666,,,,,,0.16666666666666666,0.16666666666666666,,,,,,,,,,,,FCC+BCC,0,0,0,0,1,0,0,0,6.959575499739629,155.99999999999997,10.363333333333333,1589.823333333333,2.724188888888889,131.82166666666666,0.06973716537451789,58.5,142.66666666666666,2.4387464387464384,7.499999999999999,1.7917594692280547,141.0,6.239398742616035,1007.68,22.03,56.0,104.0,8.0
127,203,26,Al1 Co1 Cu1 Fe1 Ni1 Zr1,FCC+BCC+Sec.,CAST,,6.9,,472.0,,25.0,,,,,,,,,10.1016/j.msea.2012.07.003,2012,203,Al1 Co1 Cu1 Fe1 Ni1 Zr1,SS+IM,BCC_B2#2,C15_LAVES#1,FCC_L12#1,HEUSLER_L21#1,LIQUID#1,0.2030302444054129,0.13550499493314164,0.13688483228198375,0.4189716394419049,0.10560828893755672,Al1 Co1 Cu1 Fe1 Ni1 Zr1,998.95,1162.87,7439.623943931501,7.345046652704593e-07,77.02781319208002,-9851.11519107335,-107907.5213845912,0.16666666666666666,0.16666666666666666,0.16666666666666666,0.16666666666666666,,,,,,,0.16666666666666666,,,0.16666666666666666,,,,,,,,,FCC+Sec.,0,0,0,0,0,1,0,0,7.293665450007597,147.99999999999997,270.1966666666666,1620.9399999999996,7.266533333333332,134.17166666666665,0.0998454960307826,56.66666666666666,139.16666666666666,2.4558823529411766,7.499999999999999,1.7917594692280547,143.0,6.239398742616035,1194.3799999999997,36.13,56.0,104.0,8.0
128,220,31,Co1 Cu1 Fe1 Mn1 Ni1,FCC,CAST,,8.4,,208.0,T,25.0,,478.0,,14.0,190.0,,,,10.1016/j.matdes.2012.08.019,2012,220,Co1 Cu1 Fe1 Mn1 Ni1,SS,FCC_L12#1,,,,,1.0,,,,,Co1 Cu1 Fe1 Mn1 Ni1,1156.85,1268.32,7604.279956540325,0.0,90.42340667692163,32584.70089259523,-82524.29580712599,,0.2,0.2,0.2,,,0.2,,,,0.2,,,,,,,,,,,,FCC,0,0,0,1,0,0,0,0,8.406395424463783,189.6,10.236,1636.7240000000004,0.082496,127.322,0.03177449434710999,56.2,158.0,2.811387900355872,9.0,1.6094379124341005,81.0,1.462994919486782,453.38000000000017,10.879999999999995,82.0,60.0,4.0
129,221,31,Co1 Cu1 Fe1 Mn1 Ni1 Sn0.03,FCC,CAST,,8.4,,192.0,T,25.0,,465.0,,18.0,,,,,10.1016/j.matdes.2012.08.019,2012,221,Co1 Cu1 Fe1 Mn1 Ni1 Sn0.03,SS,FCC_L12#2,,,,,1.0,,,,,Co1 Cu1 Fe1 Mn1 Ni1 Sn0.03,1105.11,1264.36,7598.644504293655,0.0,90.7585754871006,32543.510272102645,-82992.15632297641,,0.1988071570576541,0.1988071570576541,0.1988071570576541,,,0.1988071570576541,,,,0.1988071570576541,,,,,0.005964214711729622,,,,,,,FCC,0,0,0,1,0,0,0,0,8.399713533685244,188.76739562624252,10.306163021868787,1629.9737375745526,0.5978645818923435,127.52882703777337,0.03793046456625675,55.97216699801192,157.403578528827,2.8121758897492364,8.970178926441351,1.636333848310375,161.0,1.6514876720205771,1306.07,37.88,82.0,122.0,7.0
130,222,31,Co1 Cu1 Fe1 Mn1 Ni1 Sn0.05,FCC+Sec.,CAST,,8.4,,205.0,T,25.0,,475.0,,12.0,,,,,10.1016/j.matdes.2012.08.019,2012,222,Co1 Cu1 Fe1 Mn1 Ni1 Sn0.05,SS,FCC_L12#2,,,,,1.0,,,,,Co1 Cu1 Fe1 Mn1 Ni1 Sn0.05,1066.67,1261.73,7594.94141789755,0.0,90.93781642441373,32516.549274558907,-83247.29103371977,,0.19801980198019808,0.19801980198019808,0.19801980198019808,,,0.19801980198019808,,,,0.19801980198019808,,,,,0.0099009900990099,,,,,,,FCC+Sec.,0,0,0,0,0,1,0,0,8.395303044722512,188.21782178217828,10.352475247524756,1625.518118811881,0.9346503283991764,127.6653465346535,0.041443383491918326,55.82178217821782,157.00990099009903,2.8126995388435616,8.950495049504951,1.649048958867011,161.0,1.6514876720205771,1306.07,37.88,82.0,122.0,7.0
131,223,31,Co1 Cu1 Fe1 Mn1 Ni1 Sn0.08,FCC+Sec.,CAST,,8.3,,219.0,T,25.0,,425.0,,7.0,,,,,10.1016/j.matdes.2012.08.019,2012,223,Co1 Cu1 Fe1 Mn1 Ni1 Sn0.08,SS+IM,FCC_L12#2,LIQUID#1,,,,0.9965075761102022,0.0034924238897977755,,,,Co1 Cu1 Fe1 Mn1 Ni1 Sn0.08,991.99,1257.81,7589.30129019157,0.0,91.19285001192414,32492.88477613372,-83595.61328904566,,0.19685039370078736,0.19685039370078736,0.19685039370078736,,,0.19685039370078736,,,,0.19685039370078736,,,,,0.015748031496062992,,,,,,,FCC+Sec.,0,0,0,0,0,1,0,0,8.388752426765068,187.4015748031496,10.421259842519682,1618.900472440945,1.4298790997581994,127.86811023622046,0.046100744781162516,55.59842519685039,156.42519685039366,2.8134825095595515,8.921259842519682,1.6650865158314654,161.0,1.6514876720205771,1306.07,37.88,82.0,122.0,7.0
132,224,31,Co1 Cu1 Fe1 Mn1 Ni1 Sn0.1,FCC+Sec.,CAST,,8.3,,253.0,T,25.0,,470.0,,6.0,,,,,10.1016/j.matdes.2012.08.019,2012,224,Co1 Cu1 Fe1 Mn1 Ni1 Sn0.1,SS+IM,FCC_L12#2,LIQUID#1,,,,0.9713679460705124,0.028632053929487568,,,,Co1 Cu1 Fe1 Mn1 Ni1 Sn0.1,914.37,1255.2,7584.25186658548,0.0,91.43937827186949,32587.651994725136,-83814.6765453647,,0.19607843137254904,0.19607843137254904,0.19607843137254904,,,0.19607843137254904,,,,0.19607843137254904,,,,,0.0196078431372549,,,,,,,FCC+Sec.,0,0,0,0,0,1,0,0,8.384428162623228,186.86274509803926,10.466666666666667,1614.5319607843144,1.7535347943098811,128.00196078431378,0.04889029268866982,55.450980392156865,156.03921568627453,2.814002828854314,8.901960784313726,1.6743892670438891,161.0,1.6514876720205771,1306.07,37.88,82.0,122.0,7.0
133,225,31,Co1 Cu1 Fe1 Mn1 Ni1 Sn0.2,FCC+Sec.,CAST,,8.3,,319.0,T,25.0,,368.0,,2.0,,,,,10.1016/j.matdes.2012.08.019,2012,225,Co1 Cu1 Fe1 Mn1 Ni1 Sn0.1,,,,,,,,,,,,,,,,,,,,,,,,,,,,,,,,,,,,,,,,,,FCC+Sec.,0,0,0,0,0,1,0,0,8.363305795468849,184.2307692307692,10.688461538461537,1593.1934615384614,3.297207100591716,128.6557692307692,0.06031259972365088,54.73076923076921,154.15384615384613,2.8165846802529866,8.807692307692307,1.7105600837579242,161.0,1.6514876720205771,1306.07,37.88,82.0,122.0,7.0
134,227,32,Al1 Cr1 Cu1 Fe1 Ni0.6,FCC+BCC,ANNEAL,,6.6,,496.0,,25.0,,,,,176.0,,,,10.1016/j.msea.2011.11.063,2011,227,Al1 Cr1 Cu1 Fe1 Ni0.6,SS+IM,BCC_B2#1,BCC_B2#2,,,,0.384866752068617,0.6151332479313831,,,,Al1 Cr1 Cu1 Fe1 Ni0.6,1018.35,1432.01,6548.0024323802245,2.486554114588875e-06,78.72208116401434,12459.074966493552,-87754.13435529673,0.2173913043478261,,0.2173913043478261,0.13043478260869565,,0.2173913043478261,,,,,0.2173913043478261,,,,,,,,,,,,FCC+BCC,0,0,0,0,1,0,0,0,6.967116982994346,176.08695652173913,5.778260869565218,1591.0304347826086,1.5152344045368618,129.29434782608695,0.05747699582315876,68.82608695652175,142.17391304347828,2.065698041692988,7.391304347826088,1.5926857326819177,209.0,6.239398742616035,1246.6799999999996,19.049999999999983,89.0,104.0,8.0
