Repository: PredictiveScienceLab/paper-2023-strength-karumuri

## **Hierarchical Bayesian approach to experimental data fusion: Application to strength prediction of high entropy alloys from hardness measurements**
[Sharmila Karumuri](https://scholar.google.com/citations?user=uY1G-S0AAAAJ&hl=en), [Zachary D. McClure](https://scholar.google.com/citations?hl=en&user=DOSWfs4AAAAJ&view_op=list_works&sortby=pubdate), [Alejandro Strachan](https://scholar.google.com/citations?user=JOeDlUkAAAAJ&hl=en), [Michael Titus](https://scholar.google.com/citations?user=QvXL-YEAAAAJ&hl=en), and [Ilias Bilionis](https://scholar.google.com/citations?user=rjXLtJMAAAAJ&hl=en).

File: Strength_Hardness_with_Descriptors-Sh.csv (part 2 of 3)
,level_0,index,IDENTIFIER: Reference ID,FORMULA,PROPERTY: Microstructure,PROPERTY: Processing method,PROPERTY: grain size ($\mu$m),PROPERTY: ROM Density (g/cm$^3$),PROPERTY: Exp. Density (g/cm$^3$),PROPERTY: HV,PROPERTY: Type of test,PROPERTY: Test temperature ($^\circ$C),PROPERTY: YS (MPa),PROPERTY: UTS (MPa),PROPERTY: Elongation (%),PROPERTY: Elongation plastic (%),PROPERTY: Young modulus (GPa),PROPERTY: O content (wppm),PROPERTY: N content (wppm),PROPERTY: C content (wppm),REFERENCE: doi,REFERENCE: year,Unnamed: 0,alloy_names,structure,phase_1,phase_2,phase_3,phase_4,phase_5,vol_phase1,vol_phase2,vol_phase3,vol_phase4,vol_phase5,alloy,density_kgm3,solidus,liquidus,Ac_Al,entropy_jmol,enthalpy_jmol,gibbs_jmol,Al,Co,Fe,Ni,Si,Cr,Mn,Nb,Mo,Ti,Cu,C,V,Zr,B,Sn,Ta,Hf,W,Zn,Re,Y,Delta_SS,Phase_Weight_Min,Phase_BCC,Phase_BCC+BCC,Phase_BCC+Sec.,Phase_FCC,Phase_FCC+BCC,Phase_FCC+Sec.,Phase_No Data,Phase_Other,Density,Modulus,Cost,Tm,Misfit,Rbar,delta,shear,bulk,pugh,VEC,SMIX,ModulusMX,DensityMX,TmMX,R_MX,shearMX,bulkMX,VECMX
54,106,322,48,Hf1 Mo0.25 Nb1 Ta1 Ti1 Zr1,BCC,CAST,,9.9,,395.0,C,25.0,1112.0,,50.0,,96.0,,,,10.1016/j. matlet.2016.03.133,2016,322,Hf1 Mo0.25 Nb1 Ta1 Ti1 Zr1,SS+IM,BCC_B2#1,BCC_B2#2,,,,0.4532215697267258,0.5467784302732742,,,,Hf1 Mo0.25 Nb1 Ta1 Ti1 Zr1,1866.63,2097.82,9735.115513816285,0.0,94.10424546328848,33657.62318215967,-86137.0812926066,,,,,,,,0.19047619047619047,0.047619047619047616,0.19047619047619047,,,,0.19047619047619047,,,0.19047619047619047,0.19047619047619047,,,,,645.3325014751007,BCC,1,0,0,0,0,0,0,0,9.924129917089545,120.99999999999999,2740.666666666667,2540.7047619047617,2.3362412698412687,149.3552380952381,0.052628560263295765,41.71428571428571,140.28571428571428,3.3630136986301373,4.476190476190476,1.724242093799718,261.0,12.175346107203493,1349.0,23.99000000000001,49.0,141.0,2.0
55,107,323,48,Hf1 Mo0.5 Nb1 Ta1 Ti1 Zr1,BCC,CAST,,10.0,,480.0,C,25.0,1317.0,,50.0,,102.0,,,,10.1016/j. matlet.2016.03.133,2016,323,Hf1 Mo0.5 Nb1 Ta1 Ti1 Zr1,SS+IM,BCC_B2#1,BCC_B2#2,,,,0.43638911078399417,0.5636108892160059,,,,Hf1 Mo0.5 Nb1 Ta1 Ti1 Zr1,1876.61,2143.85,9774.93505550772,0.0,93.54099269724131,32005.938546082652,-87071.7451575055,,,,,,,,0.18181818181818185,0.09090909090909093,0.18181818181818185,,,,0.18181818181818185,,,0.18181818181818185,0.18181818181818185,,,,,677.5367148116222,BCC,1,0,0,0,0,0,0,0,9.937948784009976,130.45454545454547,2621.0909090909086,2556.8545454545456,2.491196694214875,148.76000000000002,0.05478403955798449,40.72727272727273,144.36363636363637,3.5446428571428577,4.545454545454546,1.7677614722893293,261.0,12.175346107203493,1349.0,23.99000000000001,49.0,141.0,2.0
56,108,324,48,Hf1 Mo0.75 Nb1 Ta1 Ti1 Zr1,BCC,CAST,,10.0,,492.0,C,25.0,1373.0,,50.0,,109.0,,,,10.1016/j. matlet.2016.03.133,2016,324,Hf1 Mo0.75 Nb1 Ta1 Ti1 Zr1,SS+IM,BCC_B2#1,BCC_B2#2,,,,0.3594252706869234,0.6405747293130767,,,,Hf1 Mo0.75 Nb1 Ta1 Ti1 Zr1,1883.33,2177.43,9811.013940335275,0.0,93.00264170979891,30811.732112359718,-87580.63078421427,,,,,,,,0.17391304347826084,0.13043478260869565,0.17391304347826084,,,,0.17391304347826084,,,0.17391304347826084,0.17391304347826084,,,,,702.6395654810069,BCC,1,0,0,0,0,0,0,0,9.95056601032863,139.08695652173913,2511.913043478261,2571.6,2.610956521739129,148.21652173913046,0.056459622025996976,39.82608695652174,148.08695652173913,3.718340611353711,4.608695652173912,1.786723603389926,261.0,12.175346107203493,1349.0,23.99000000000001,49.0,141.0,2.0
57,109,325,48,Hf1 Mo1 Nb1 Ta1 Ti1 Zr1,BCC,CAST,,10.0,,505.0,C,25.0,1512.0,1800.0,12.0,,115.0,,,,10.1016/j. matlet.2016.03.133,2016,325,Hf1 Mo1 Nb1 Ta1 Ti1 Zr1,SS+IM,BCC_B2#1,BCC_B2#2,,,,0.29582391062256674,0.7041760893774333,,,,Hf1 Mo1 Nb1 Ta1 Ti1 Zr1,1888.32,2203.29,9844.046955962509,0.0,92.47959855040962,29902.55086181088,-87823.97809286058,,,,,,,,0.16666666666666666,0.16666666666666666,0.16666666666666666,,,,0.16666666666666666,,,0.16666666666666666,0.16666666666666666,,,,,722.0497658042682,BCC,1,0,0,0,0,0,0,0,9.962131801120728,147.0,2411.833333333333,2585.116666666667,2.702522222222221,147.71833333333333,0.05776775800946251,39.0,151.5,3.8846153846153846,4.666666666666666,1.7917594692280547,261.0,12.175346107203493,1349.0,23.99000000000001,49.0,141.0,2.0
58,110,331,49,Hf1 Mo1 Ta1 Ti1 Zr1,BCC,CAST,,10.2,,542.0,C,25.0,1600.0,1743.0,4.0,,155.0,,,,10.1016/j.intermet.2015.03.013,2015,331,Hf1 Mo1 Ta1 Ti1 Zr1,SS+IM,BCC_B2#1,BCC_B2#2,,,,0.54610766093982,0.45389233906018,,,,Hf1 Mo1 Ta1 Ti1 Zr1,1824.92,2114.27,10127.085371212264,0.0,91.6996858327202,30740.81723802404,-85992.88282702876,,,,,,,,,0.2,0.2,,,,0.2,,,0.2,0.2,,,,,752.00455403647,BCC,1,0,0,0,0,0,0,0,10.238835169655125,155.4,2858.2,2552.1400000000003,3.126543999999999,148.68200000000002,0.060833741205412954,39.2,147.8,3.770408163265306,4.6,1.6094379124341005,261.0,12.175346107203493,1349.0,23.99000000000001,49.0,141.0,2.0
59,113,343,52,Hf0.333 Nb0.333 Ta0.333 Ti1 Zr0.667,BCC,CAST,,8.1,,301.0,T,25.0,903.0,990.0,19.0,,107.0,,,,10.1063/1.4966659,,343,Hf0.333 Nb0.333 Ta0.333 Ti1 Zr0.667,SS,BCC_B2#1,,,,,1.0,,,,,Hf0.333 Nb0.333 Ta0.333 Ti1 Zr0.667,1721.68,1815.48,8008.060610935403,0.0,92.8926339250902,35510.525349481184,-82741.79763715866,,,,,,,,0.12490622655663915,,0.3750937734433608,,,,0.2501875468867217,,,0.12490622655663915,0.12490622655663915,,,,,545.7084769692782,BCC,1,0,0,0,0,0,0,0,8.129881806629294,106.61402850712676,1993.2220555138783,2327.8296699174794,2.2966685494704495,150.3271567891973,0.04781103302695514,41.87246811702926,123.48199549887471,2.9490020782571302,4.249812453113278,1.4939419324347074,118.0,12.175346107203493,1349.0,17.349999999999994,39.0,111.0,1.0
60,115,351,56,Mo1 Nb1 Ta1 V1,BCC,ANNEAL,200.0,10.7,,504.0,C,25.0,1525.0,2400.0,21.0,,187.0,,,,10.3390/e18050189,,351,Mo1 Nb1 Ta1 V1,SS,BCC_B2#1,,,,,1.0,,,,,Mo1 Nb1 Ta1 V1,2437.52,2546.66,10355.129831874161,0.0,84.1398499767202,22688.927927240387,-84421.10109312444,,,,,,,,0.25,0.25,,,,0.25,,,,0.25,,,,,,409.2344718744803,BCC,1,0,0,0,0,0,0,0,10.401690549136768,187.0,227.5,2779.75,1.1305249999999996,138.44,0.03468394648415758,43.5,190.0,4.367816091954023,5.25,1.3862943611198906,224.0,10.55444936414392,1107.0,11.400000000000006,49.0,70.0,1.0
61,116,352,57,Mo1 Nb1 Ta1 V1 W1,BCC,CAST,80.0,12.4,,536.0,C,25.0,1246.0,1270.0,2.0,,232.0,,,,10.1016/j.intermet.2011.01.004,2011,352,Mo1 Nb1 Ta1 V1 W1,SS,BCC_B2#1,,,,,1.0,,,,,Mo1 Nb1 Ta1 V1 W1,2566.27,2703.5,12091.528287776648,0.0,84.41782651418869,20032.52185531796,-87431.37129724423,,,,,,,,0.2,0.2,,,,0.2,,,,0.2,,0.2,,,,502.23566696235326,BCC,1,0,0,0,0,0,0,0,12.20414019010139,231.8,186.8,2962.8,0.9269199999999996,138.092,0.03150619513048345,67.0,214.0,3.1940298507462686,5.4,1.6094379124341005,306.0,13.29116231165218,1512.0,11.400000000000006,141.0,150.0,1.0
62,117,359,57,Mo1 Nb1 Ta1 W1,BCC,CAST,200.0,13.7,,454.0,C,25.0,1058.0,1211.0,2.0,,258.0,,,,10.1016/j.intermet.2011.01.004,2011,359,Mo1 Nb1 Ta1 W1,SS,BCC_B2#1,,,,,1.0,,,,,Mo1 Nb1 Ta1 W1,2804.27,2864.11,13545.466773379805,0.0,83.25568416609242,17622.654991416373,-88361.8309520193,,,,,,,,0.25,0.25,,,,,,,,0.25,,0.25,,,,359.2064565301638,BCC,1,0,0,0,0,0,0,0,13.724481127049813,257.75,178.5,3157.75,0.5016187499999994,139.71499999999997,0.023182415280093526,72.0,227.5,3.1597222222222223,5.5,1.3862943611198906,306.0,10.835323795511119,945.0,6.740000000000009,141.0,140.0,1.0
63,145,406,62,Cu1 Mn1 Ni1 Zn0.333,FCC,CAST,,8.3,,147.0,C,25.0,215.0,,60.0,,169.0,,,,10.1016/j.jallcom.2015.07.285,2015,406,Cu1 Mn1 Ni1 Zn0.333,SS+IM,FCC_L12#2,LIQUID#1,,,,0.35825107721112115,0.6417489227888789,,,,Cu1 Mn1 Ni1 Zn0.333,978.0,1012.83,7289.044476340076,0.0,95.37532770152691,34957.492002047584,-86455.30016199617,,,,0.3000300030003,,,0.3000300030003,,,,0.3000300030003,,,,,,,,,0.0999099909990999,,,441.7543573840531,FCC,0,0,0,1,0,0,0,0,8.30973649893404,169.2061206120612,7.1005100510051005,1450.7148184818482,0.5036872274086095,130.1610711071107,0.039646815888352574,41.4998499849985,139.00690069006902,3.3495759801618004,9.5997599759976,1.313735103177257,92.0,1.7999981574631967,1035.47,14.859999999999985,76.0,110.0,5.0
64,146,407,62,Cu1 Mn1 Ni1 Zn0.25,FCC,CAST,,8.3,,109.0,C,25.0,140.0,,65.0,,171.0,,,,10.1016/j.jallcom.2015.07.285,2015,407,Cu1 Mn1 Ni1 Zn0.25,SS+IM,FCC_L12#2,LIQUID#1,,,,0.6295610484245302,0.37043895157546985,,,,Cu1 Mn1 Ni1 Zn0.25,988.7,1020.39,7309.459871908089,0.0,92.77042386144123,32514.393575458813,-85582.3560001559,,,,0.3076923076923077,,,0.3076923076923077,,,,0.3076923076923077,,,,,,,,,0.07692307692307693,,,427.4629317194246,FCC,0,0,0,1,0,0,0,0,8.339672221655222,170.7692307692308,7.230769230769233,1470.0776923076924,0.4190745562130178,129.92384615384614,0.0385231095999503,41.46153846153847,140.76923076923077,3.395176252319109,9.53846153846154,1.2852930241200995,92.0,1.7999981574631967,1035.47,14.859999999999985,76.0,110.0,5.0
65,147,408,62,Al0.111 Cu1 Mn1 Ni1,FCC+Sec.,CAST,,8.1,,241.0,C,25.0,515.0,,40.0,,,,,,10.1016/j.jallcom.2015.07.285,2015,408,Al0.111 Cu1 Mn1 Ni1,SS+IM,FCC_L12#1,LIQUID#1,,,,0.5707067312779094,0.4292932687220906,,,,Al0.111 Cu1 Mn1 Ni1,988.55,1018.85,6625.410953791959,6.410861924984027e-08,91.11798079947012,30546.452237882946,-85446.7373198425,0.03567984570877532,,,0.3214400514304083,,,0.3214400514304083,,,,0.3214400514304083,,,,,,,,,,,,435.1878886323385,FCC+Sec.,0,0,0,0,0,1,0,0,8.234985910669003,172.21793635486983,7.464480874316941,1513.4100032144006,0.403262063740188,129.6309450337512,0.038611237429914645,40.786242365798785,144.14529090324655,3.534164525637186,9.107360977177757,1.2133765495199191,130.0,6.239398742616034,794.68,18.579999999999984,76.0,104.0,8.0
66,148,409,62,Cu1 Mn1 Ni1 Sn0.111,FCC+Sec.,CAST,,8.3,,318.0,C,25.0,630.0,,20.0,,,,,,10.1016/j.jallcom.2015.07.285,2015,409,Cu1 Mn1 Ni1 Sn0.111,SS+IM,FCC_L12#2,LIQUID#1,,,,0.025969221808195667,0.9740307781918044,,,,Cu1 Mn1 Ni1 Sn0.111,923.28,1001.39,7411.271075136961,0.0,97.24841964717264,39210.70334790384,-84586.53486294692,,,,0.3214400514304082,,,0.3214400514304082,,,,0.3214400514304082,,,,,0.03567984570877531,,,,,,,858.2808366424629,FCC+Sec.,0,0,0,0,0,1,0,0,8.398681869793432,171.50433944069428,8.178077788492445,1498.1251141112182,3.055834374577987,130.30279652844743,0.05714447842912977,40.50080360012858,143.5030536804886,3.5432149716662167,9.143040822886531,1.2133765495199191,150.0,1.6514876720205773,1223.07,37.41,76.0,122.0,7.0
67,149,410,62,Al0.053 Cu1 Mn1 Ni1,FCC,CAST,,8.3,,166.0,C,25.0,330.0,,45.0,,174.0,,,,10.1016/j.jallcom.2015.07.285,2015,410,Al0.053 Cu1 Mn1 Ni1,SS,FCC_L12#1,,,,,1.0,,,,,Al0.053 Cu1 Mn1 Ni1,1007.41,1033.82,7217.8600542252925,2.9218499867186797e-08,88.28066713710973,28698.271647874222,-83683.01761766644,0.017359973796265967,,,0.32754667540124466,,,0.32754667540124466,,,,0.32754667540124466,,,,,,,,,,,,399.9458156000194,FCC,0,0,0,1,0,0,0,0,8.34017302197552,174.1598427775958,7.56829348182116,1524.43038322961,0.2507017470264652,129.37373403209958,0.03623789799042212,41.06714706845726,145.43989518506385,3.5415144602721362,9.223386832623648,1.1671190008040973,130.0,6.239398742616034,794.68,18.579999999999984,76.0,104.0,8.0
68,150,411,62,Cu1 Mn1 Ni1 Sn0.053,FCC+Sec.,CAST,,8.4,,205.0,C,25.0,380.0,,63.0,,,,,,10.1016/j.jallcom.2015.07.285,2015,411,Cu1 Mn1 Ni1 Sn0.053,SS+IM,FCC_L12#2,LIQUID#1,,,,0.5469800195851721,0.453019980414828,,,,Cu1 Mn1 Ni1 Sn0.053,969.44,1024.31,7385.3471511063135,0.0,92.48993066949032,34560.20885986672,-83179.47288239446,,,,0.32754667540124466,,,0.32754667540124466,,,,0.32754667540124466,,,,,0.017359973796265967,,,,,,,645.9342999949641,FCC+Sec.,0,0,0,0,0,1,0,0,8.419819037940655,173.8126433016705,7.915492957746478,1516.9935440550278,1.5658252411351847,129.70062233868327,0.04692867148761482,40.92826727808713,145.12741565673107,3.5458968900555403,9.240746806419914,1.167119000804097,150.0,1.6514876720205773,1223.07,37.41,76.0,122.0,7.0
69,163,485,71,Cr1 Ta1 Ti0.17 V1 W1,BCC+Laves,POWDER,,12.5,,715.0,C,25.0,2034.0,,1.5,,,,,,10.1016/j.matchemphys.2017.06.054,2017,485,Cr1 Ta1 Ti0.17 V1 W1,SS+IM,BCC_B2#1,BCC_B2#2,C15_LAVES#1,MU_PHASE#1,,0.10352443495787388,0.6774347549196147,0.08788610246523065,0.1311547076572809,,Cr1 Ta1 Ti0.17 V1 W1,1996.22,2499.16,12370.111760746246,0.0,79.84533235042362,23104.397114129326,-78538.71096795994,,,,,,0.23980815347721826,,,,0.0407673860911271,,,0.23980815347721826,,,,0.23980815347721826,,0.23980815347721826,,,,1150.1657844887825,BCC+Sec.,0,0,1,0,0,0,0,0,12.031405706571856,245.49640287769785,157.0431654676259,2800.4724220623502,1.8442739333712879,134.54568345323742,0.051541171638013104,95.79856115107914,203.5251798561151,2.1245118654250525,5.438848920863309,1.5001540845225612,295.0,14.912059054711753,1754.0,21.24000000000001,117.0,200.0,2.0
70,164,487,71,Cr1 Ta1 Ti0.3 V1 W1,BCC+Laves,POWDER,,12.2,,780.0,C,25.0,2050.0,,1.5,,,,,,10.1016/j.matchemphys.2017.06.054,2017,487,Cr1 Ta1 Ti0.3 V1 W1,SS+IM,BCC_B2#1,BCC_B2#2,C15_LAVES#1,MU_PHASE#1,,0.05020158711643183,0.7207942768265808,0.1119689611628978,0.11703517489408947,,Cr1 Ta1 Ti0.3 V1 W1,1960.7,2476.77,12166.555214348333,0.0,80.51076545698164,23863.545689434835,-78626.65873730282,,,,,,0.2325581395348837,,,,0.06976744186046513,,,0.2325581395348837,,,,0.2325581395348837,,0.2325581395348837,,,,1165.9846129789785,BCC+Sec.,0,0,1,0,0,0,0,0,11.8037688737923,241.5813953488372,152.62790697674419,2774.488372093023,1.8639778258518112,134.89651162790696,0.05272340702942905,94.23255813953489,200.69767441860466,2.129812438302073,5.395348837209302,1.5426131253269075,295.0,14.912059054711753,1754.0,21.24000000000001,117.0,200.0,2.0
71,165,489,71,Cr1 Ta1 V1 W1,BCC+Laves,POWDER,,12.9,,715.0,C,25.0,2327.0,,1.5,,,,,,10.1016/j.matchemphys.2017.06.054,2017,489,Cr1 Ta1 V1 W1,SS+IM,BCC_B2#1,BCC_B2#2,C15_LAVES#1,MU_PHASE#1,,0.1538395051280353,0.6414521141552234,0.048244887269759854,0.15646349344698138,,Cr1 Ta1 V1 W1,2061.55,2532.06,12631.74973435523,0.0,78.47268754878165,21955.312332877613,-77940.41891672142,,,,,,0.25,,,,,,,0.25,,,,0.25,,0.25,,,,1115.1985972608259,BCC+Sec.,0,0,1,0,0,0,0,0,12.351410561883114,251.0,163.25,2837.0,1.8086187499999995,134.0525,0.04957616127569212,98.0,207.5,2.11734693877551,5.5,1.3862943611198906,283.0,13.29116231165218,1515.0,18.090000000000003,114.0,150.0,1.0
72,167,496,73,Hf0.5 Mo0.5 Nb1 Si0.1 Ti1 Zr1,BCC+Sec.,CAST,,7.7,,442.0,C,25.0,1350.0,2150.0,,28.0,,,,,10.1016/j.jallcom.2015.11.091,2015,496,Hf0.5 Mo0.5 Nb1 Si0.1 Ti1 Zr1,SS+IM,BCC_B2#1,BCC_B2#2,C16_THETA#1,,,0.2932657282381793,0.6603897876071787,0.046344484154642034,,,Hf0.5 Mo0.5 Nb1 Si0.1 Ti1 Zr1,1433.93,1999.2,7974.088470215309,0.0,89.17669236974037,25510.949964179297,-88010.9794225002,,,,,0.024390243902439032,,,0.2439024390243903,0.12195121951219512,0.2439024390243903,,,,0.2439024390243903,,,,0.12195121951219512,,,,,715.4167977565181,BCC+Sec.,0,0,1,0,0,0,0,0,7.701005111125634,121.26829268292684,1930.7804878048785,2363.0243902439024,2.799109458655561,148.25243902439027,0.06684167181005099,34.146341463414636,133.90243902439025,3.9214285714285713,4.487804878048781,1.636207873675957,282.0,10.951691690357737,1209.0,44.95,44.0,141.0,2.0
73,168,497,73,Hf0.5 Mo0.5 Nb1 Si0.3 Ti1 Zr1,BCC+Sec.,CAST,,7.5,,494.0,C,25.0,1370.0,1950.0,,23.0,,,,,10.1016/j.jallcom.2015.11.091,2015,497,Hf0.5 Mo0.5 Nb1 Si0.3 Ti1 Zr1,SS+IM,BCC_B2#1,C16_THETA#1,M3SI#1,,,0.8339532724367267,0.1207254179511244,0.0453213096121489,,,Hf0.5 Mo0.5 Nb1 Si0.3 Ti1 Zr1,1435.56,1912.95,8197.042790527343,0.0,85.81580075407197,14057.42973156754,-95186.08462836608,,,,,0.06976744186046513,,,0.2325581395348837,0.11627906976744184,0.2325581395348837,,,,0.2325581395348837,,,,0.11627906976744184,,,,,849.9425319798082,BCC+Sec.,0,0,1,0,0,0,0,0,7.451135769306917,117.81395348837209,1841.0697674418607,2331.5813953488373,2.673655489453757,146.71976744186048,0.08115735642150973,32.55813953488372,132.32558139534885,4.064285714285715,4.465116279069767,1.7038101440617786,282.0,10.951691690357737,1209.0,44.95,44.0,141.0,2.0
74,169,498,73,Hf0.5 Mo0.5 Nb1 Si0.5 Ti1 Zr1,BCC+Sec.,CAST,,7.2,,524.0,C,25.0,1600.0,1900.0,,23.0,,,,,10.1016/j.jallcom.2015.11.091,2015,498,Hf0.5 Mo0.5 Nb1 Si0.5 Ti1 Zr1,SS+IM,BCC_B2#1,C16_THETA#1,M3SI#1,,,0.6932163764313815,0.17532276440078354,0.13146085916783493,,,Hf0.5 Mo0.5 Nb1 Si0.5 Ti1 Zr1,1444.33,1798.89,8301.424320015392,0.0,82.55322843648268,3424.6772548071403,-101665.58254483533,,,,,0.1111111111111111,,,0.2222222222222222,0.1111111111111111,0.2222222222222222,,,,0.2222222222222222,,,,0.1111111111111111,,,,,950.2023159504026,BCC+Sec.,0,0,1,0,0,0,0,0,7.223477035649863,114.66666666666666,1759.333333333333,2302.933333333333,2.558950617283949,145.32333333333332,0.0916544568865822,31.11111111111111,130.88888888888889,4.207142857142857,4.444444444444445,1.7351264569629226,282.0,10.951691690357737,1209.0,44.95,44.0,141.0,2.0
75,170,499,73,Hf0.5 Mo0.5 Nb1 Si0.7 Ti1 Zr1,BCC+Sec.,CAST,,7.0,,580.0,C,25.0,1550.0,1900.0,,12.0,,,,,10.1016/j.jallcom.2015.11.091,2015,499,Hf0.5 Mo0.5 Nb1 Si0.7 Ti1 Zr1,SS+IM,BCC_B2#1,C16_THETA#1,M3SI#1,,,0.5500402259809042,0.21916101139261532,0.2307987626264805,,,Hf0.5 Mo0.5 Nb1 Si0.7 Ti1 Zr1,1473.95,1672.4,8346.353541695755,0.0,79.73476288289453,-5909.447586946279,-107411.80073687101,,,,,0.14893617021276595,,,0.2127659574468085,0.10638297872340426,0.2127659574468085,,,,0.2127659574468085,,,,0.10638297872340426,,,,,1026.2194553704587,BCC+Sec.,0,0,1,0,0,0,0,0,7.015193513367878,111.7872340425532,1684.5531914893618,2276.723404255319,2.453671797193299,144.04574468085107,0.09978144522744276,29.787234042553195,129.5744680851064,4.35,4.425531914893617,1.7481624324004934,282.0,10.951691690357737,1209.0,44.95,44.0,141.0,2.0
76,171,500,73,Hf0.5 Mo0.5 Nb1 Si0.9 Ti1 Zr1,BCC+Sec.,CAST,,6.8,,640.0,C,25.0,1650.0,2000.0,,9.0,,,,,10.1016/j.jallcom.2015.11.091,2015,500,Hf0.5 Mo0.5 Nb1 Si0.9 Ti1 Zr1,SS+IM,BCC_B2#1,C16_THETA#1,M3SI#1,,,0.4068061663184415,0.2428783884539619,0.3503154452275967,,,Hf0.5 Mo0.5 Nb1 Si0.9 Ti1 Zr1,1529.94,1743.94,8283.64694311161,0.0,77.81196540604749,-13187.74902540952,-112242.380987308,,,,,0.18367346938775508,,,0.2040816326530612,0.1020408163265306,0.2040816326530612,,,,0.2040816326530612,,,,0.1020408163265306,,,,,1084.1470597352004,BCC+Sec.,0,0,1,0,0,0,0,0,6.823912727598708,109.14285714285714,1615.8775510204077,2252.6530612244896,2.3567042898792154,142.8724489795918,0.10626520314446557,28.57142857142857,128.3673469387755,4.492857142857143,4.408163265306122,1.7500457448414763,282.0,10.951691690357737,1209.0,44.95,44.0,141.0,2.0
77,186,580,89,Hf1 Nb1 Ta1 Zr1,BCC+HCP,ANNEAL,,11.1,,571.0,C,25.0,2310.0,,0.3,,,,,,10.1016/j.actamat.2016.01.018,2016,580,Hf1 Nb1 Ta1 Zr1,SS+IM,BCC_B2#1,BCC_B2#2,HCP_A3#1,,,0.2242724900707081,0.4989471276280912,0.2767803823012007,,,Hf1 Nb1 Ta1 Zr1,1983.73,2153.32,10838.979819785582,0.0,90.47200118695068,32502.666890139062,-82668.19062084913,,,,,,,,0.25,,,,,,0.25,,,0.25,0.25,,,,,657.3389868278524,BCC+Sec.,0,0,1,0,0,0,0,0,11.26069152953431,109.25,3587.5,2668.425,2.1301249999999996,150.975,0.053476447696244746,42.5,142.25,3.347058823529412,4.5,1.3862943611198906,118.0,10.170806405595693,1162.3000000000002,17.349999999999994,39.0,111.0,1.0
78,191,589,91,Mo1 Nb1 Ta1 Ti0.25 W1,BCC,CAST,,13.0,,478.3,C,25.0,1109.0,1197.0,,,249.4,,,,10.1016/j.msea.2017.12.004,2017,589,Mo1 Nb1 Ta1 Ti0.25 W1,SS,BCC_B2#1,,,,,1.0,,,,,Mo1 Nb1 Ta1 Ti0.25 W1,2734.22,2809.24,12989.353478345934,0.0,84.63031757660737,18972.047692806424,-88762.34658221477,,,,,,,,0.2352941176470588,0.2352941176470588,0.05882352941176471,,,,,,,0.2352941176470588,,0.2352941176470588,,,,385.3792234234642,BCC,1,0,0,0,0,0,0,0,13.181975160708538,249.41176470588232,168.64705882352942,3086.176470588235,0.4863709342560549,140.0935294117647,0.024897636773363763,70.35294117647058,220.58823529411765,3.135451505016723,5.411764705882353,1.5284657100610248,306.0,14.912059054711753,1754.0,9.890000000000015,141.0,200.0,2.0
79,192,590,91,Mo1 Nb1 Ta1 Ti0.5 W1,BCC,CAST,,12.6,,481.2,C,25.0,1211.0,1578.0,,,242.0,,,,10.1016/j.msea.2017.12.004,2017,590,Mo1 Nb1 Ta1 Ti0.5 W1,SS,BCC_B2#1,,,,,1.0,,,,,Mo1 Nb1 Ta1 Ti0.5 W1,2684.38,2762.89,12495.444506597983,0.0,85.25602096388147,20099.00636168093,-88431.90832534018,,,,,,,,0.2222222222222222,0.2222222222222222,0.1111111111111111,,,,,,,0.2222222222222222,,0.2222222222222222,,,,399.8400385107341,BCC,1,0,0,0,0,0,0,0,12.699747635071848,242.0,159.88888888888889,3022.5555555555557,0.4713209876543205,140.42999999999998,0.026081521604453102,68.88888888888889,214.44444444444443,3.1129032258064515,5.333333333333333,1.5810937501718236,306.0,14.912059054711753,1754.0,9.890000000000015,141.0,200.0,2.0
80,193,591,91,Mo1 Nb1 Ta1 Ti0.75 W1,BCC,CAST,,12.1,,495.6,C,25.0,1304.0,1593.0,,,235.4,,,,10.1016/j.msea.2017.12.004,2017,591,Mo1 Nb1 Ta1 Ti0.75 W1,SS,BCC_B2#1,,,,,1.0,,,,,Mo1 Nb1 Ta1 Ti0.75 W1,2643.7,2723.38,12054.049180507829,0.0,85.62388352157579,21067.006062960438,-87932.19766000556,,,,,,,,0.21052631578947367,0.21052631578947367,0.15789473684210525,,,,,,,0.21052631578947367,,0.21052631578947367,,,,406.8948143887271,BCC,1,0,0,0,0,0,0,0,12.26828090160744,235.36842105263156,152.05263157894734,2965.6315789473683,0.4566614958448748,140.73105263157893,0.026908376268648625,67.57894736842104,208.94736842105266,3.0919003115264805,5.2631578947368425,1.6035681031705153,306.0,14.912059054711753,1754.0,9.890000000000015,141.0,200.0,2.0
81,194,592,91,Mo1 Nb1 Ta1 Ti1 W1,BCC,CAST,,11.7,,507.5,C,25.0,1455.0,1910.0,,,229.4,,,,10.1016/j.msea.2017.12.004,2017,592,Mo1 Nb1 Ta1 Ti1 W1,SS,BCC_B2#1,,,,,1.0,,,,,Mo1 Nb1 Ta1 Ti1 W1,2607.42,2689.31,11657.3538008255,0.0,85.8451977099123,21915.98274325356,-87364.95394146482,,,,,,,,0.2,0.2,0.2,,,,,,,0.2,,0.2,,,,409.1207869968655,BCC,1,0,0,0,0,0,0,0,11.879960841489476,229.39999999999998,145.0,2914.4,0.44250399999999956,141.002,0.02748406762917154,66.4,204.0,3.0722891566265056,5.2,1.6094379124341005,306.0,14.912059054711753,1754.0,9.890000000000015,141.0,200.0,2.0
82,204,634,214,Al1 Cr1 Fe1 Mo0.5 Ni1 Ti0.25,BCC+B2,CAST,,,,712.0,C,25.0,2161.7,3641.5,14.3,,,,,,10.1002/maco.201709833,,634,Al1 Cr1 Fe1 Mo0.5 Ni1 Ti0.25,SS+IM,BCC_B2#1,BCC_B2#3,HEUSLER_L21#1,SIGMA#1,,0.036887706850043736,0.3874323059953889,0.0922336392315542,0.4834463479230132,,Al1 Cr1 Fe1 Mo0.5 Ni1 Ti0.25,1275.41,1444.93,6802.2290505164365,3.895506355461498e-06,74.65566325537618,2877.56818605252,-92159.09113804136,0.21052631578947367,,0.21052631578947367,0.21052631578947367,,0.21052631578947367,,,0.10526315789473684,0.05263157894736842,,,,,,,,,,,,,1209.9182985352802,BCC+Sec.,0,0,1,0,0,0,0,0,6.929200421469028,200.73684210526315,17.45894736842105,1807.4884210526316,2.124098614958449,130.83315789473681,0.06511140779586885,67.36842105263158,153.36842105263156,2.2765625,6.526315789473684,1.7040703402696964,259.0,7.529990989339018,1962.6799999999998,22.03,95.0,154.0,7.0
83,205,635,214,Al1 Cr1 Fe1 Mo0.5 Ni1 Ti0.4,BCC+B2,CAST,,,,731.9,C,25.0,2185.1,3673.4,14.8,,,,,,10.1002/maco.201709833,,635,Al1 Cr1 Fe1 Mo0.5 Ni1 Ti0.4,SS+IM,BCC_B2#1,BCC_B2#3,HEUSLER_L21#1,SIGMA#1,,0.20149377703000013,0.16799634478297465,0.2703357159445645,0.3601741622424606,,Al1 Cr1 Fe1 Mo0.5 Ni1 Ti0.4,1249.5,1440.67,6809.620274776011,5.787594979262698e-06,74.51362075266809,1921.4704756725607,-92934.36874247393,0.2040816326530612,,0.2040816326530612,0.2040816326530612,,0.2040816326530612,,,0.1020408163265306,0.08163265306122447,,,,,,,,,,,,,1236.0122648410002,BCC+Sec.,0,0,1,0,0,0,0,0,6.854894685074512,198.1428571428571,17.261224489795914,1811.5755102040812,2.257411495210329,131.30204081632652,0.0669644378918729,66.65306122448978,152.0408163265306,2.2810777709736687,6.448979591836735,1.734763752673649,259.0,7.529990989339018,1962.6799999999998,22.03,95.0,154.0,7.0
84,206,636,214,Al1 Cr1 Fe1 Mo0.5 Ni1 Ti0.5,BCC+B2,CAST,,,,751.7,C,25.0,2228.7,3166.2,10.4,,,,,,10.1002/maco.201709833,,636,Al1 Cr1 Fe1 Mo0.5 Ni1 Ti0.5,SS+IM,BCC_B2#1,BCC_B2#2,BCC_B2#3,HEUSLER_L21#1,SIGMA#1,0.22526343276754124,0.1535299680447687,0.01895835768276968,0.33540793427896554,0.2668403072259549,Al1 Cr1 Fe1 Mo0.5 Ni1 Ti0.5,1236.08,1437.47,6797.786187397075,6.7437513053650394e-06,74.4616491971221,1462.4666866537473,-93327.21274128268,0.2,,0.2,0.2,,0.2,,,0.1,0.1,,,,,,,,,,,,,1248.3984755368838,BCC+Sec.,0,0,1,0,0,0,0,0,6.807834385357984,196.5,17.136000000000003,1814.1639999999998,2.335364,131.59900000000002,0.0680018276039548,66.2,151.2,2.2839879154078546,6.4,1.7480673485460894,259.0,7.529990989339018,1962.6799999999998,22.03,95.0,154.0,7.0
85,207,637,214,Al1 Cr1 Fe1 Mo0.5 Ni1 Ti0.6,BCC+B2,CAST,,,,756.1,C,25.0,1314.5,1314.5,,,,,,,10.1002/maco.201709833,,637,Al1 Cr1 Fe1 Mo0.5 Ni1 Ti0.6,SS+IM,BCC_B2#1,BCC_B2#3,HEUSLER_L21#1,SIGMA#1,,0.20972712834606774,0.2824429721893556,0.327659436017715,0.1801704634468616,,Al1 Cr1 Fe1 Mo0.5 Ni1 Ti0.6,1225.19,1434.23,6744.934765153576,6.725476668895604e-06,74.59406651199036,1291.9865716766753,-93666.26009808703,0.19607843137254904,,0.19607843137254904,0.19607843137254904,,0.19607843137254904,,,0.09803921568627452,0.1176470588235294,,,,,,,,,,,,,1257.533321807043,BCC+Sec.,0,0,1,0,0,0,0,0,6.762619587591125,194.921568627451,17.015686274509804,1816.650980392157,2.4055267204921194,131.88431372549022,0.06890565862098419,65.76470588235296,150.3921568627451,2.286821705426356,6.352941176470589,1.7572932778752934,259.0,7.529990989339018,1962.6799999999998,22.03,95.0,154.0,7.0
86,208,638,214,Al1 Cr1 Fe1 Mo0.5 Ni1 Ti0.75,BCC+B2,CAST,,,,766.2,C,25.0,618.8,618.8,,,,,,,10.1002/maco.201709833,,638,Al1 Cr1 Fe1 Mo0.5 Ni1 Ti0.75,SS+IM,BCC_B2#1,BCC_B2#3,CR3SI_A15#1,HEUSLER_L21#1,SIGMA#1,0.2100504831438183,0.42372223546092297,0.01865476781445665,0.3057176626440464,0.041854850936755734,Al1 Cr1 Fe1 Mo0.5 Ni1 Ti0.75,1222.72,1429.64,6705.971993385478,5.659332573426326e-06,74.7075320486333,1012.5600791637272,-94090.12821874648,0.19047619047619047,,0.19047619047619047,0.19047619047619047,,0.19047619047619047,,,0.09523809523809523,0.14285714285714285,,,,,,,,,,,,,1266.2440207532652,BCC+Sec.,0,0,1,0,0,0,0,0,6.698027019352752,192.66666666666669,16.843809523809522,1820.2038095238095,2.4977133786848076,132.29190476190476,0.07004785587249032,65.14285714285714,149.23809523809524,2.29093567251462,6.285714285714285,1.7653395327214005,259.0,7.529990989339018,1962.6799999999998,22.03,95.0,154.0,7.0
87,229,751,159,Al0.242 Co0.515 Cr0.515 Cu0.242 Fe0.515 Ni1,No Data,CAST,,,,280.0,T,25.0,357.0,459.0,9.0,,,,,,10.1016/j.matchar.2018.06.036,2018,751,Al0.242 Co0.515 Cr0.515 Cu0.242 Fe0.515 Ni1,SS+IM,BCC_B2#2,FCC_L12#1,FCC_L12#2,,,0.11318637558170296,0.8359493309861618,0.05086429343213532,,,Al0.242 Co0.515 Cr0.515 Cu0.242 Fe0.515 Ni1,1003.71,1341.12,7557.85199797504,9.711413021009198e-08,85.86822357240844,24823.840539621273,-84486.40806805468,0.07989435457246616,0.17002310993727304,0.17002310993727304,0.3301419610432486,,0.17002310993727304,,,,,0.07989435457246616,,,,,,,,,,,,765.5368034283034,No Data,0,0,0,0,0,0,1,0,7.934600419602225,200.8534169692968,11.662495873225485,1732.6815714757347,0.7919868446112582,126.39210630571145,0.039761213157547395,77.24925718058765,163.3945196434467,2.115159751782143,8.330472103004293,1.6734196367230294,209.0,6.239398742616034,1246.6799999999998,19.049999999999983,89.0,104.0,8.0
88,230,761,159,Al0.278 Co0.694 Cr0.222 Fe0.417 Ni1 Ti0.167,No Data,ANNEAL,,,,345.0,T,25.0,568.0,786.0,12.0,,,,,,10.1016/j.matchar.2018.06.036,2018,761,Al0.278 Co0.694 Cr0.222 Fe0.417 Ni1 Ti0.167,SS+IM,BCC_B2#2,FCC_L12#1,FCC_L12#2,,,0.14864855762895096,0.6062689087290207,0.2450825336420283,,,Al0.278 Co0.694 Cr0.222 Fe0.417 Ni1 Ti0.167,1202.65,1317.22,7427.286967147126,1.1852886626275231e-07,82.32004653376106,12028.935403776397,-92764.48383370145,0.1000719942404608,0.2498200143988481,0.15010799136069114,0.3599712023038157,,0.0799136069114471,,,,0.060115190784737225,,,,,,,,,,,,,1159.347674279608,No Data,0,0,0,0,0,0,1,0,7.711457303172274,192.15370770338373,13.642210223182147,1719.852037437005,1.6873355896841435,127.82785097192226,0.056473704973006196,72.8401727861771,162.28509719222464,2.227961452928095,8.069114470842333,1.6002547777710205,209.0,6.209281508345979,1246.6799999999998,22.03,89.0,104.0,7.0
89,249,840,135,Al0.1 Co1 Cr1 Fe1 Mn1 Ni1,No Data,CAST,,,,432.0,C,25.0,1631.0,,,12.6,,,,,10.1016/j.jallcom.2018.10.168,2018,840,Al0.1 Co1 Cr1 Fe1 Mn1 Ni1,SS,FCC_L12#1,,,,,1.0,,,,,Al0.1 Co1 Cr1 Fe1 Mn1 Ni1,1291.94,1327.06,7294.74626680066,9.149658183715225e-08,89.97527175458764,30982.959707034515,-83555.56123655553,0.0196078431372549,0.19607843137254904,0.19607843137254904,0.19607843137254904,,0.19607843137254904,0.19607843137254904,,,,,,,,,,,,,,,,603.090692665201,No Data,0,0,0,0,0,0,1,0,7.952145298924738,216.47058823529412,10.466666666666669,1784.1827450980395,0.26473087274125345,127.06607843137256,0.036914060446717654,68.74509803921569,160.31372549019608,2.332002281802624,7.901960784313727,1.6743892670438891,209.0,6.209281508345979,1246.6799999999998,19.049999999999983,115.0,104.0,7.0
90,250,841,135,Al0.3 Co1 Cr1 Fe1 Mn1 Ni1,No Data,CAST,0.2,,,511.0,C,25.0,1836.0,,,4.9,,,,,10.1016/j.jallcom.2018.10.168,2018,841,Al0.3 Co1 Cr1 Fe1 Mn1 Ni1,SS+IM,BCC_B2#2,FCC_L12#1,,,,0.11994175108078815,0.8800582489192119,,,,Al0.3 Co1 Cr1 Fe1 Mn1 Ni1,1290.66,1326.5,7143.017056154067,2.3094100956775518e-07,88.2671765574642,25760.818792851427,-86603.29696480052,0.05660377358490566,0.18867924528301888,0.18867924528301888,0.18867924528301888,,0.18867924528301888,0.18867924528301888,,,,,,,,,,,,,,,,736.1085574725363,No Data,0,0,0,0,0,0,1,0,7.753881476323804,210.9433962264151,10.147169811320756,1752.074716981132,0.5717960128159487,127.67377358490566,0.04331838645981683,67.13207547169812,157.13207547169813,2.340640809443508,7.716981132075471,1.7358562245765254,209.0,6.209281508345979,1246.6799999999998,19.049999999999983,115.0,104.0,7.0
91,251,842,135,Al0.5 Co1 Cr1 Fe1 Mn1 Ni1,No Data,CAST,,,,553.0,C,25.0,1932.0,,,3.8,,,,,10.1016/j.jallcom.2018.10.168,2018,842,Al0.3 Co1 Cr1 Fe1 Mn1 Ni1,,,,,,,,,,,,,,,,,,,,,,,,,,,,,,,,,,,,,,,,,,824.713529381937,No Data,0,0,0,0,0,0,1,0,7.570036840821119,205.81818181818184,9.850909090909092,1722.3018181818184,0.8343090909090911,128.2372727272727,0.04800079781384773,65.63636363636363,154.18181818181816,2.3490304709141276,7.545454545454546,1.7677614722893293,209.0,6.209281508345979,1246.6799999999998,19.049999999999983,115.0,104.0,7.0
92,252,843,135,Al0.7 Co1 Cr1 Fe1 Mn1 Ni1,No Data,CAST,0.2,,,622.0,C,25.0,2230.0,,,1.69,,,,,10.1016/j.jallcom.2018.10.168,2018,843,Al0.7 Co1 Cr1 Fe1 Mn1 Ni1,SS+IM,BCC_B2#1,BCC_B2#2,FCC_L12#1,SIGMA#1,,0.12951794319737833,0.4570410992502093,0.3791494652037791,0.034291492348633275,,Al0.7 Co1 Cr1 Fe1 Mn1 Ni1,1292.16,1363.81,6966.404463452442,3.6460198264141174e-07,83.45429737310928,14561.419357841001,-91675.90119812713,0.12280701754385966,0.17543859649122806,0.17543859649122806,0.17543859649122806,,0.17543859649122806,0.17543859649122806,,,,,,,,,,,,,,,,884.8682703386827,No Data,0,0,0,0,0,0,1,0,7.399093583248449,201.05263157894734,9.575438596491228,1694.6182456140348,1.0592166820560174,128.76122807017543,0.05158033550629654,64.24561403508771,151.43859649122805,2.3571818678317857,7.385964912280702,1.7842683609382433,209.0,6.209281508345979,1246.6799999999998,19.049999999999983,115.0,104.0,7.0
93,257,866,141,Al1 Co1 Cr1 Ni1,No Data,CAST,,,,1183.0,C,25.0,1750.0,,16.7,,,,,,10.1016/j.jallcom.2018.11.057,2018,866,Al1 Co1 Cr1 Ni1,SS+IM,BCC_B2#2,SIGMA#1,,,,0.804086876266392,0.19591312373360806,,,,Al1 Co1 Cr1 Ni1,1367.6,1455.63,6759.249259446744,3.4167867040776104e-07,71.5935027088865,-4317.393515334565,-95455.92246374708,0.25,0.25,,0.25,,0.25,,,,,,,,,,,,,,,,,1180.293904891971,No Data,0,0,0,0,0,0,1,0,6.908213243012454,189.5,13.25,1652.33,1.9449687500000001,129.4425,0.061244730902382895,73.0,149.0,2.041095890410959,7.0,1.3862943611198906,209.0,6.209281508345979,1246.6799999999998,18.579999999999984,89.0,104.0,7.0
94,262,885,146,Cr1 Mo1 Nb1 Ta1 V1 W1,No Data,POWDER,1.24,,,1010.0,C,25.0,3416.0,,5.3,,,7946.0,,,10.1016/j.jallcom.2018.11.318,2018,885,Cr1 Mo1 Nb1 Ta1 V1 W1,SS+IM,BCC_B2#1,BCC_B2#2,,,,0.16590482846150206,0.834095171538498,,,,Cr1 Mo1 Nb1 Ta1 V1 W1,2195.59,2540.18,11459.595033042495,0.0,83.67765986090076,22969.667258670477,-83551.99374425624,,,,,,0.16666666666666666,,0.16666666666666666,0.16666666666666666,,,,0.16666666666666666,,,,0.16666666666666666,,0.16666666666666666,,,,862.5184073168709,No Data,0,0,0,0,0,0,1,0,11.368733699220037,239.66666666666666,157.16666666666666,2832.333333333333,1.6684888888888882,135.89499999999998,0.046486613498120194,75.0,204.99999999999997,2.733333333333333,5.499999999999999,1.7917594692280547,306.0,13.29116231165218,1515.0,18.090000000000003,141.0,150.0,1.0
95,278,1075,163,Cr0.286 Mo0.476 Nb1 Ta0.024 Ti0.31 V0.286,No Data,POWDER,0.075,,8.02,741.0,C,25.0,2680.0,,,,,,,,10.1016/j.ijrmhm.2019.02.009,2019,1075,Cr0.286 Mo0.476 Nb1 Ta0.024 Ti0.31 V0.286,SS+IM,BCC_B2#1,BCC_B2#2,,,,0.09076856585610844,0.9092314341438916,,,,Cr0.286 Mo0.476 Nb1 Ta0.024 Ti0.31 V0.286,2009.95,2307.68,7884.487915637332,0.0,83.64141279268165,26110.13203116228,-80365.38645392147,,,,,,0.1200671704450042,,0.4198152812762385,0.1998320738874895,0.1301427371956339,,,0.1200671704450042,,,,0.010075566750629723,,,,,,613.7819469685879,No Data,0,0,0,0,0,0,1,0,7.997896187242854,175.66330814441648,130.5054575986566,2542.8144416456757,1.6392760791297165,138.48031905961375,0.04835623564080521,45.82199832073888,172.08228379513014,3.7554513138124377,5.189756507136859,1.5068745082980544,224.0,12.175346107203493,1349.0,21.24000000000001,95.0,120.0,2.0
96,288,1161,176,Mo1 Nb1 Re0.5 W1,BCC,CAST,,,,473.0,C,25.0,896.0,,10.4,7.08,,,,,10.1016/j.jallcom.2018.11.111,2018,1161,Mo1 Nb1 Re0.5 W1,SS+IM,BCC_B2#1,SIGMA#1,,,,0.7608784088415814,0.2391215911584186,,,,Mo1 Nb1 Re0.5 W1,2638.43,2710.15,13497.72465795566,0.0,80.01027395440619,15819.764971508146,-86033.31377245093,,,,,,,,0.2857142857142857,0.2857142857142857,,,,,,,,,,0.2857142857142857,,0.14285714285714285,,368.4537309440482,BCC,1,0,0,0,0,0,0,0,13.922569832231027,307.57142857142856,506.14285714285705,3162.857142857142,0.5079102040816326,138.45999999999998,0.020468570947760653,88.0,255.71428571428572,2.905844155844156,5.857142857142857,1.351783994289646,358.0,12.437976463673145,945.0,6.640000000000015,158.0,200.0,2.0
97,289,1162,176,C0.2 Mo1 Nb1 Re0.5 Ta0.2 W1,No Data,CAST,,,,510.0,C,25.0,1074.0,,12.1,8.33,,,,,10.1016/j.jallcom.2018.11.111,2018,1162,C0.2 Mo1 Nb1 Re0.5 Ta0.2 W1,SS+IM,BCC_B2#1,FCC_L12#1,SIGMA#1,SIGMA#2,,0.7571700704280027,0.0923324124681036,0.12209703082573715,0.028400486278156563,,C0.2 Mo1 Nb1 Re0.5 Ta0.2 W1,2372.49,2696.61,13498.326434584396,0.0,78.85704642919319,9294.606615473112,-91090.41348888981,,,,,,,,0.2564102564102564,0.2564102564102564,,,0.05128205128205128,,,,,0.05128205128205128,,0.2564102564102564,,0.1282051282051282,,1651.5555490303238,No Data,0,0,0,0,0,0,1,0,13.466292731665128,285.56410256410254,475.9743589743589,3250.3589743589746,1.506936489151874,135.55641025641023,0.10212746261820084,82.5128205128205,241.4358974358974,2.9260410192666253,5.717948717948717,1.614912131405758,463.0,18.746081025146474,1992.0,65.7,178.0,337.0,3.0
98,290,1163,176,C0.4 Mo1 Nb1 Re0.5 Ta0.4 W1,No Data,CAST,,,,558.0,C,25.0,1144.0,,12.7,8.81,,,,,10.1016/j.jallcom.2018.11.111,2018,1163,C0.4 Mo1 Nb1 Re0.5 Ta0.4 W1,SS+IM,BCC_B2#1,FCC_L12#1,SIGMA#1,,,0.6629453160687342,0.17086068561609946,0.16619399831516646,,,C0.4 Mo1 Nb1 Re0.5 Ta0.4 W1,2424.02,2651.73,13489.291451640953,0.0,76.77326321600219,2988.450582808983,-94743.91349116182,,,,,,,,0.2325581395348837,0.2325581395348837,,,0.0930232558139535,,,,,0.0930232558139535,,0.2325581395348837,,0.11627906976744184,,2305.4956409050133,No Data,0,0,0,0,0,0,1,0,13.094904393995211,267.65116279069764,451.41860465116275,3321.581395348837,2.276484369929692,133.19302325581396,0.1361130266466672,78.04651162790698,229.81395348837208,2.944576877234803,5.604651162790698,1.7096862263691206,463.0,18.746081025146474,1992.0,65.7,178.0,337.0,3.0
99,291,1164,176,C0.5 Mo1 Nb1 Re0.5 Ta0.5 W1,No Data,CAST,,,,583.0,C,25.0,1202.0,,14.2,10.25,,,,,10.1016/j.jallcom.2018.11.111,2018,1164,C0.5 Mo1 Nb1 Re0.5 Ta0.5 W1,SS+IM,BCC_B2#1,FCC_L12#1,SIGMA#1,,,0.6244121250883435,0.2051452071812069,0.17044266773044953,,,C0.5 Mo1 Nb1 Re0.5 Ta0.5 W1,2443.85,2623.49,13488.469080991928,0.0,75.85764841040681,324.1298953777696,-96242.6565310701,,,,,,,,0.2222222222222222,0.2222222222222222,,,0.1111111111111111,,,,,0.1111111111111111,,0.2222222222222222,,0.1111111111111111,,2540.815230269624,No Data,0,0,0,0,0,0,1,0,12.93396944767158,259.88888888888886,440.77777777777777,3352.4444444444443,2.5977999999999994,132.1688888888889,0.14837526384418315,76.11111111111111,224.77777777777777,2.9532846715328467,5.555555555555555,1.7351264569629226,463.0,18.746081025146474,1992.0,65.7,178.0,337.0,3.0
100,292,1165,176,C0.6 Mo1 Nb1 Re0.5 Ta0.6 W1,No Data,CAST,,,,615.0,C,25.0,1241.0,,13.8,9.64,,,,,10.1016/j.jallcom.2018.11.111,2018,1165,C0.6 Mo1 Nb1 Re0.5 Ta0.6 W1,SS+IM,BCC_B2#1,FCC_L12#1,SIGMA#1,,,0.5931393769736959,0.23676471313271316,0.17009590989359086,,,C0.6 Mo1 Nb1 Re0.5 Ta0.6 W1,2461.0,2698.5,13490.204286621232,0.0,75.05089394766362,-2032.7215587261785,-97572.50955410195,,,,,,,,0.2127659574468085,0.2127659574468085,,,0.1276595744680851,,,,,0.1276595744680851,,0.2127659574468085,,0.10638297872340426,,2736.552102617602,No Data,0,0,0,0,0,0,1,0,12.786731092524429,252.78723404255317,431.04255319148933,3380.68085106383,2.8853316432775005,131.23191489361702,0.1587256983615892,74.34042553191489,220.17021276595744,2.9616485403548944,5.51063829787234,1.7517251339924302,463.0,18.746081025146474,1992.0,65.7,178.0,337.0,3.0
101,294,1182,181,Al1 Co0.5 Cr0.5 Fe0.5 Ni0.5,No Data,CAST,80.67,,,581.7,C,25.0,1241.0,,9.98,,,,,,10.1016/j.jallcom.2019.07.100,2019,1182,Al1 Co0.5 Cr0.5 Fe0.5 Ni0.5,SS+IM,BCC_B2#1,BCC_B2#3,,,,0.2206982967887504,0.7793017032112496,,,,Al1 Co0.5 Cr0.5 Fe0.5 Ni0.5,1409.47,1495.65,6332.9899150631445,5.560906611083194e-06,72.30412555194314,-9578.947712264857,-101622.09953988847,0.3333333333333333,0.16666666666666666,0.16666666666666666,0.16666666666666666,,0.16666666666666666,,,,,,,,,,,,,,,,,1186.0844798753767,No Data,0,0,0,0,0,0,1,0,6.36797930023115,173.16666666666663,9.196666666666665,1558.9399999999998,2.1914333333333333,130.8433333333333,0.06665632633079158,66.66666666666666,140.33333333333331,2.105,6.5,1.5607104090414063,209.0,6.209281508345979,1246.6799999999998,19.049999999999983,89.0,104.0,7.0
102,295,1183,181,Al1 Co0.556 Cr0.556 Fe0.556 Ni0.556 Ti0.111,No Data,CAST,66.93,,,605.5,C,25.0,1324.0,,10.02,,,,,,10.1016/j.jallcom.2019.07.100,2019,1183,Al1 Co0.556 Cr0.556 Fe0.556 Ni0.556 Ti0.111,SS+IM,BCC_B2#1,BCC_B2#3,,,,0.206197100007842,0.7938028999921581,,,,Al1 Co0.556 Cr0.556 Fe0.556 Ni0.556 Ti0.111,1345.58,1460.29,6352.830643800371,3.7166208300918566e-06,73.19235089825678,-8795.767747546723,-101969.63044102758,0.2998500749625187,0.16671664167916042,0.16671664167916042,0.16671664167916042,,0.16671664167916042,,,,0.033283358320839576,,,,,,,,,,,,,1225.5089882416653,No Data,0,0,0,0,0,0,1,0,6.4291137463831065,174.72863568215894,9.498374812593703,1592.666566716642,2.2921983672871207,130.9388215892054,0.06778339770128572,67.27796101949025,141.48425787106447,2.102980764088211,6.534332833583209,1.6690789875128125,209.0,6.209281508345979,1246.6799999999998,22.03,89.0,104.0,7.0
103,296,1184,181,Al1 Co0.667 Cr0.667 Fe0.667 Ni0.667 Ti0.333,No Data,CAST,56.27,,,641.7,C,25.0,1566.0,,11.85,,,,,,10.1016/j.jallcom.2019.07.100,2019,1184,Al1 Co0.667 Cr0.667 Fe0.667 Ni0.667 Ti0.333,SS+IM,BCC_B2#1,BCC_B2#2,,,,0.17221015728181574,0.8277898427181842,,,,Al1 Co0.667 Cr0.667 Fe0.667 Ni0.667 Ti0.333,1281.43,1402.61,6378.437754022469,2.121615176139634e-06,74.08181131088706,-7195.495148468714,-101501.64094722796,0.2499375156210947,0.16670832291927018,0.16670832291927018,0.16670832291927018,,0.16670832291927018,,,,0.08322919270182454,,,,,,,,,,,,,1283.6630127088229,No Data,0,0,0,0,0,0,1,0,6.519019161053409,177.02099475131217,9.947528117970506,1642.964758810297,2.442742353801702,131.08827543114222,0.06943141371865647,68.17495626093476,143.17920519870034,2.100173040825904,6.584103974006498,1.74810851396883,209.0,6.209281508345979,1246.6799999999998,22.03,89.0,104.0,7.0
104,297,1185,181,Al1 Co0.833 Cr0.833 Fe0.833 Ni0.833 Ti0.667,No Data,CAST,49.95,,,639.6,C,25.0,1503.0,,7.73,,,,,,10.1016/j.jallcom.2019.07.100,2019,1185,Al1 Co0.833 Cr0.833 Fe0.833 Ni0.833 Ti0.667,SS+IM,BCC_B2#1,BCC_B2#3,,,,0.1261656631422218,0.8738343368577781,,,,Al1 Co0.833 Cr0.833 Fe0.833 Ni0.833 Ti0.667,1241.2,1343.08,6401.286676077381,1.2483826130896912e-06,74.87729571036193,-5177.537578709162,-100496.33501799993,0.20004000800160032,0.16663332666533304,0.16663332666533304,0.16663332666533304,,0.16663332666533304,,,,0.13342668533706742,,,,,,,,,,,,,1340.9123721873061,No Data,0,0,0,0,0,0,1,0,6.607910329656689,179.28365673134627,10.39606721344269,1693.2662532506502,2.592668157252175,131.2434106821364,0.07103157843211014,69.06021204240848,144.85697139427884,2.0975459980534827,6.632726545309061,1.7850611179413203,209.0,6.209281508345979,1246.6799999999998,22.03,89.0,104.0,7.0
