Repository: PredictiveScienceLab/paper-2023-strength-karumuri

## **Hierarchical Bayesian approach to experimental data fusion: Application to strength prediction of high entropy alloys from hardness measurements**
[Sharmila Karumuri](https://scholar.google.com/citations?user=uY1G-S0AAAAJ&hl=en), [Zachary D. McClure](https://scholar.google.com/citations?hl=en&user=DOSWfs4AAAAJ&view_op=list_works&sortby=pubdate), [Alejandro Strachan](https://scholar.google.com/citations?user=JOeDlUkAAAAJ&hl=en), [Michael Titus](https://scholar.google.com/citations?user=QvXL-YEAAAAJ&hl=en), and [Ilias Bilionis](https://scholar.google.com/citations?user=rjXLtJMAAAAJ&hl=en).

File: Strength_only_with_Descriptors-Sh.csv (part 2 of 5)
,index,IDENTIFIER: Reference ID,FORMULA,PROPERTY: Microstructure,PROPERTY: Processing method,PROPERTY: grain size ($\mu$m),PROPERTY: ROM Density (g/cm$^3$),PROPERTY: Exp. Density (g/cm$^3$),PROPERTY: HV,PROPERTY: Type of test,PROPERTY: Test temperature ($^\circ$C),PROPERTY: YS (MPa),PROPERTY: UTS (MPa),PROPERTY: Elongation (%),PROPERTY: Elongation plastic (%),PROPERTY: Young modulus (GPa),PROPERTY: O content (wppm),PROPERTY: N content (wppm),PROPERTY: C content (wppm),REFERENCE: doi,REFERENCE: year,Unnamed: 0.1,alloy_names,structure,phase_1,phase_2,phase_3,phase_4,phase_5,vol_phase1,vol_phase2,vol_phase3,vol_phase4,vol_phase5,alloy,density_kgm3,solidus,liquidus,Ac_Al,entropy_jmol,enthalpy_jmol,gibbs_jmol,Al,Co,Fe,Ni,Si,Cr,Mn,Nb,Mo,Ti,Cu,C,V,Zr,B,Sn,Ta,Hf,W,Zn,Re,Y,Delta_SS,Phase_Weight_Min,Phase_BCC,Phase_BCC+BCC,Phase_BCC+Sec.,Phase_FCC,Phase_FCC+BCC,Phase_FCC+Sec.,Phase_No Data,Phase_Other,Density,Modulus,Cost,Tm,Misfit,Rbar,delta,shear,bulk,pugh,VEC,SMIX,ModulusMX,DensityMX,TmMX,R_MX,shearMX,bulkMX,VECMX
114,350,55,Hf1 Nb1 Ti1 Zr1,BCC,CAST,,8.4,,,T,25.0,879.0,969.0,,14.9,92.0,,,,10.1016/j.matlet.2014.05.134,2014,350,Hf1 Nb1 Ti1 Zr1,SS,BCC_B2#1,,,,,1.0,,,,,Hf1 Nb1 Ti1 Zr1,1777.19,1825.81,8217.325235014867,0.0,93.28470029395164,36272.53486625152,-82478.88860794889,,,,,,,,0.25,,0.25,,,,0.25,,,,0.25,,,,,490.39681240309716,BCC,1,0,0,0,0,0,0,0,8.216855002733437,91.75,3490.25,2331.175,2.2890687499999993,151.7625,0.04863690264843888,36.25,119.75,3.303448275862069,4.25,1.3862943611198906,48.0,8.778626253132835,809.0,17.349999999999994,14.0,81.0,1.0
118,366,58,Mo0.3 Nb1 Ti1 V1 Zr1,BCC,ANNEAL,,6.7,,,C,25.0,1289.0,,,42.0,,,,,10.1016/j.matdes.2015.06.072,2015,366,Mo0.3 Nb1 Ti1 V1 Zr1,SS,BCC_B2#1,,,,,1.0,,,,,Mo0.3 Nb1 Ti1 V1 Zr1,1522.34,1921.35,6553.875073476671,0.0,88.12302223139618,32681.85787191094,-79498.74942865643,,,,,,,,0.2325581395348837,0.06976744186046513,0.2325581395348837,,,0.2325581395348837,0.2325581395348837,,,,,,,,,907.1989215467623,BCC,1,0,0,0,0,0,0,0,6.692589301781904,119.93023255813955,468.37209302325584,2295.4651162790697,3.9865922120064887,144.5995348837209,0.06996253233906234,39.06976744186047,139.06976744186048,3.5595238095238093,4.604651162790699,1.5426131253269075,261.0,5.726265290090899,955.0,28.65000000000001,27.0,141.0,2.0
119,367,58,Mo0.5 Nb1 Ti1 V1 Zr1,BCC,ANNEAL,,6.8,,,C,25.0,1473.0,,,32.0,,,,,10.1016/j.matdes.2015.06.072,2015,367,Mo0.5 Nb1 Ti1 V1 Zr1,SS,BCC_B2#1,,,,,1.0,,,,,Mo0.5 Nb1 Ti1 V1 Zr1,1548.34,2000.52,6717.615053564223,0.0,88.06143698816444,31891.07839114468,-80211.1308947887,,,,,,,,0.2222222222222222,0.1111111111111111,0.2222222222222222,,,0.2222222222222222,0.2222222222222222,,,,,,,,,903.664852382592,BCC,1,0,0,0,0,0,0,0,6.8497251101177765,129.2222222222222,452.44444444444434,2322.155555555556,3.9002839506172817,144.22888888888892,0.06959360485875044,38.22222222222222,143.11111111111111,3.744186046511628,4.666666666666666,1.5810937501718234,261.0,5.726265290090899,955.0,28.65000000000001,27.0,141.0,2.0
120,368,58,Mo0.7 Nb1 Ti1 V1 Zr1,BCC,ANNEAL,,7.0,,,C,25.0,1706.0,,,32.0,,,,,10.1016/j.matdes.2015.06.072,2015,368,Mo0.7 Nb1 Ti1 V1 Zr1,SS,BCC_B2#1,,,,,1.0,,,,,Mo0.7 Nb1 Ti1 V1 Zr1,1575.26,2057.24,6867.990686764573,0.0,87.87467197721297,31248.032085733976,-80616.42534125816,,,,,,,,0.2127659574468085,0.14893617021276595,0.2127659574468085,,,0.2127659574468085,0.2127659574468085,,,,,,,,,897.9316384555217,BCC,1,0,0,0,0,0,0,0,6.993487658169744,137.72340425531914,437.872340425532,2346.574468085107,3.8139162516976,143.88978723404256,0.06916660256148932,37.4468085106383,146.8085106382979,3.9204545454545463,4.723404255319148,1.6006843088771008,261.0,5.726265290090899,955.0,28.65000000000001,27.0,141.0,2.0
121,369,58,Mo1 Nb0.769 Ti0.769 V0.769 Zr0.769,BCC,ANNEAL,,7.3,,,C,25.0,1496.0,,,30.0,,,,,10.1016/j.matdes.2015.06.072,2015,369,Mo1 Nb0.769 Ti0.769 V0.769 Zr0.769,SS,BCC_B2#1,,,,,1.0,,,,,Mo1 Nb0.769 Ti0.769 V0.769 Zr0.769,1651.23,2167.03,7252.734398757923,0.0,87.00529920658384,29909.41626553654,-80848.3296244447,,,,,,,,0.18866535819430813,0.2453385672227674,0.18866535819430813,,,0.18866535819430813,0.18866535819430813,,,,,,,,,872.4446224791059,BCC,1,0,0,0,0,0,0,0,7.3598864044408066,159.38984298331698,400.73331697742884,2408.809445534838,3.5617991289337216,143.02553974484786,0.0676710803938413,35.47055937193326,156.23184494602552,4.404549793191219,4.86800785083415,1.6033387394894512,261.0,5.726265290090899,955.0,28.65000000000001,27.0,141.0,2.0
122,370,58,Mo1 Nb0.667 Ti0.667 V0.667 Zr0.667,BCC,ANNEAL,,7.4,,,C,25.0,1603.0,,,20.0,,,,,10.1016/j.matdes.2015.06.072,2015,370,Mo1 Nb0.667 Ti0.667 V0.667 Zr0.667,SS,BCC_B2#1,,,,,1.0,,,,,Mo1 Nb0.667 Ti0.667 V0.667 Zr0.667,1673.49,2192.7,7361.7894814602905,0.0,86.6774785730697,29598.33460343061,-80742.09562008713,,,,,,,,0.1818429661941112,0.27262813522355506,0.1818429661941112,,,0.1818429661941112,0.1818429661941112,,,,,,,,,862.3793868965997,BCC,1,0,0,0,0,0,0,0,7.463606475848682,165.52317339149397,390.2200109051254,2426.4269083969466,3.4820830833424483,142.78088876772082,0.06713548078241177,34.91112322791712,158.8994002181025,4.55154075624346,4.908942202835332,1.5942068711394362,261.0,5.726265290090899,955.0,28.65000000000001,27.0,141.0,2.0
123,371,58,Mo1 Nb0.588 Ti0.588 V0.588 Zr0.588,BCC,ANNEAL,,7.5,,,C,25.0,1645.0,,,15.0,,,,,10.1016/j.matdes.2015.06.072,2015,371,Mo1 Nb0.588 Ti0.588 V0.588 Zr0.588,SS,BCC_B2#1,,,,,1.0,,,,,Mo1 Nb0.588 Ti0.588 V0.588 Zr0.588,1694.5,2215.48,7464.458222621452,0.0,86.34050108354681,29329.12574785023,-80582.33213150484,,,,,,,,0.17541766109785198,0.29832935560859186,0.17541766109785198,,,0.17541766109785198,0.17541766109785198,,,,,,,,,851.7458616826892,BCC,1,0,0,0,0,0,0,0,7.561289678951366,171.29952267303102,380.31861575178993,2443.0189737470164,3.4036390726015444,142.55047732696897,0.06658309069815367,34.38424821002386,161.41169451073984,4.694349968765184,4.9474940334128865,1.5821641738812968,261.0,5.726265290090899,955.0,28.65000000000001,27.0,141.0,2.0
124,372,58,Mo1 Nb0.5 Ti0.5 V0.5 Zr0.5,BCC,ANNEAL,,7.6,,,C,25.0,1765.0,,,12.0,,,,,10.1016/j.matdes.2015.06.072,2015,372,Mo1 Nb0.5 Ti0.5 V0.5 Zr0.5,SS,BCC_B2#1,,,,,1.0,,,,,Mo1 Nb0.5 Ti0.5 V0.5 Zr0.5,1723.11,2244.76,7604.136080802686,0.0,85.84032949637889,28996.50959659675,-80278.22985229359,,,,,,,,0.16666666666666666,0.3333333333333333,0.16666666666666666,,,0.16666666666666666,0.16666666666666666,,,,,,,,,835.4594581187799,BCC,1,0,0,0,0,0,0,0,7.694330079923088,179.16666666666669,366.83333333333326,2465.616666666667,3.2915472222222206,142.23666666666668,0.06575299961436942,33.666666666666664,164.83333333333331,4.896039603960396,5.0,1.5607104090414063,261.0,5.726265290090899,955.0,28.65000000000001,27.0,141.0,2.0
125,373,58,Mo1 Nb1 Ti1 V1 Zr1,BCC,ANNEAL,,7.1,,,C,25.0,1779.0,,,32.0,,,,,10.1016/j.matdes.2015.06.072,2015,373,Mo1 Nb1 Ti1 V1 Zr1,SS,BCC_B2#1,,,,,1.0,,,,,Mo1 Nb1 Ti1 V1 Zr1,1614.68,2119.92,7071.612219614184,0.0,87.47511413610228,30489.32208378175,-80866.49821147644,,,,,,,,0.2,0.2,0.2,,,0.2,0.2,,,,,,,,,886.3825911229999,BCC,1,0,0,0,0,0,0,0,7.187567098039901,149.2,418.2,2379.54,3.686095999999999,143.43200000000004,0.06844940882571893,36.40000000000001,151.8,4.17032967032967,4.8,1.6094379124341005,261.0,5.726265290090899,955.0,28.65000000000001,27.0,141.0,2.0
126,374,58,Mo1 Nb1 Ti1 V0.3 Zr1,BCC,ANNEAL,,7.3,,,C,25.0,1455.0,,,25.0,,,,,10.1016/j.matdes.2015.06.072,2015,374,Mo1 Nb1 Ti1 V0.3 Zr1,SS+IM,BCC_B2#1,BCC_B2#2,,,,0.1348618161982065,0.8651381838017934,,,,Mo1 Nb1 Ti1 V0.3 Zr1,1696.2,2171.35,7248.4340923579675,0.0,87.28442597404543,29118.092522876406,-81994.98174208343,,,,,,,,0.2325581395348837,0.2325581395348837,0.2325581395348837,,,0.06976744186046513,0.2325581395348837,,,,,,,,,770.171505446562,BCC,1,0,0,0,0,0,0,0,7.3609051117637465,152.65116279069764,450.46511627906983,2411.5348837209303,3.269071389940507,145.35813953488372,0.0636428726493305,34.67441860465117,150.46511627906978,4.339369550637157,4.767441860465117,1.5426131253269075,261.0,5.726265290090899,955.0,28.65000000000001,27.0,141.0,2.0
127,375,58,Mo0.1 Nb1 Ti1 V0.3 Zr1,BCC,ANNEAL,,6.6,,,C,25.0,932.0,,,45.0,,,,,10.1016/j.matdes.2015.06.072,2015,375,Mo0.1 Nb1 Ti1 V0.3 Zr1,SS,BCC_B2#1,,,,,1.0,,,,,Mo0.1 Nb1 Ti1 V0.3 Zr1,1613.22,1883.46,6471.752612045225,0.0,88.55135589171945,33345.579473241734,-79380.29657691713,,,,,,,,0.29411764705882354,0.029411764705882363,0.29411764705882354,,,0.08823529411764706,0.29411764705882354,,,,,,,,,715.8949618999505,BCC,1,0,0,0,0,0,0,0,6.601929850052648,105.97058823529413,540.5882352941177,2283.2941176470586,3.239102768166089,147.7664705882353,0.06072755116365696,38.558823529411775,129.41176470588238,3.3562166285278416,4.441176470588236,1.397731417091876,261.0,5.726265290090899,955.0,28.65000000000001,27.0,141.0,2.0
128,376,58,Mo0.3 Nb1 Ti1 V0.3 Zr1,BCC,ANNEAL,,6.8,,,C,25.0,1312.0,,,50.0,,,,,10.1016/j.matdes.2015.06.072,2015,376,Mo0.3 Nb1 Ti1 V0.3 Zr1,SS,BCC_B2#1,,,,,1.0,,,,,Mo0.3 Nb1 Ti1 V0.3 Zr1,1634.25,2005.73,6679.162019334285,0.0,88.67277303082439,32037.361285806,-80843.07878243347,,,,,,,,0.2777777777777778,0.08333333333333334,0.2777777777777778,,,0.08333333333333334,0.2777777777777778,,,,,,,,,738.2974160239662,BCC,1,0,0,0,0,0,0,0,6.803386246679668,118.36111111111113,516.6666666666667,2317.333333333333,3.2835944444444434,147.12722222222226,0.061921009116688915,37.52777777777778,135.0,3.5973353071798666,4.527777777777779,1.4815959795163869,261.0,5.726265290090899,955.0,28.65000000000001,27.0,141.0,2.0
129,377,58,Mo0.5 Nb1 Ti1 V0.3 Zr1,BCC,ANNEAL,,6.9,,,C,25.0,1301.0,,,43.0,,,,,10.1016/j.matdes.2015.06.072,2015,377,Mo0.5 Nb1 Ti1 V0.3 Zr1,SS+IM,BCC_B2#1,BCC_B2#2,,,,0.1917293967569018,0.8082706032430982,,,,Mo0.5 Nb1 Ti1 V0.3 Zr1,1654.02,2075.5,6860.658269175225,0.0,88.29321258637856,30810.88853565412,-81586.37108680577,,,,,,,,0.2631578947368421,0.13157894736842105,0.2631578947368421,,,0.07894736842105263,0.2631578947368421,,,,,,,,,753.5133530302015,BCC,1,0,0,0,0,0,0,0,6.9836367068196346,129.44736842105266,495.26315789473676,2347.7894736842104,3.3010207756232672,146.55526315789473,0.06272938344944425,36.605263157894726,140.0,3.8245866283249454,4.605263157894737,1.5212551276738542,261.0,5.726265290090899,955.0,28.65000000000001,27.0,141.0,2.0
130,378,58,Mo0.7 Nb1 Ti1 V0.3 Zr1,BCC,ANNEAL,,7.1,,,C,25.0,1436.0,,,27.0,,,,,10.1016/j.matdes.2015.06.072,2015,378,Mo0.7 Nb1 Ti1 V0.3 Zr1,SS+IM,BCC_B2#1,BCC_B2#2,,,,0.1775695886169547,0.8224304113830453,,,,Mo0.7 Nb1 Ti1 V0.3 Zr1,1672.1,2122.71,7025.451241016185,0.0,87.87453145678819,29934.382876904878,-81929.89566758649,,,,,,,,0.25,0.175,0.25,,,0.075,0.25,,,,,,,,,763.2264390527879,BCC,1,0,0,0,0,0,0,0,7.145862120945603,139.42499999999998,476.0,2375.2,3.2986309999999985,146.0405,0.06325097564667473,35.775,144.5,4.039133473095737,4.675,1.539010436633614,261.0,5.726265290090899,955.0,28.65000000000001,27.0,141.0,2.0
131,379,58,Mo1 Nb0.769 Ti0.769 V0.231 Zr0.769,BCC,ANNEAL,,7.4,,,C,25.0,1603.0,,,20.0,,,,,10.1016/j.matdes.2015.06.072,2015,379,Mo1 Nb0.769 Ti0.769 V0.231 Zr0.769,SS+IM,BCC_B2#1,BCC_B2#2,,,,0.0901516217525934,0.9098483782474066,,,,Mo1 Nb0.769 Ti0.769 V0.231 Zr0.769,1717.56,2205.26,7446.431821759711,0.0,86.72073828156925,28646.49573893116,-81749.00409350649,,,,,,,,0.21735443753533068,0.2826455624646693,0.21735443753533068,,,0.06529112492933861,0.21735443753533068,,,,,,,,,770.6793486475557,BCC,1,0,0,0,0,0,0,0,7.548005443340642,164.1630864895421,428.21622385528536,2443.146777840588,3.219131720509393,144.76294516676091,0.06370687666476445,33.71735443753533,155.65884680610512,4.616579485631894,4.847936687394006,1.5305088937241988,261.0,5.726265290090899,955.0,28.65000000000001,27.0,141.0,2.0
132,380,58,Mo1 Nb0.667 Ti0.667 V0.2 Zr0.667,BCC,ANNEAL,,7.5,,,C,25.0,1576.0,,,8.0,,,,,10.1016/j.matdes.2015.06.072,2015,380,Mo1 Nb0.667 Ti0.667 V0.2 Zr0.667,SS+IM,BCC_B2#1,BCC_B2#2,,,,0.061338536656935325,0.9386614633430648,,,,Mo1 Nb0.667 Ti0.667 V0.2 Zr0.667,1730.73,2222.98,7565.705244125435,0.0,86.35702020130219,28443.067273006036,-81489.41944325164,,,,,,,,0.2083723836301156,0.3124023742580443,0.2083723836301156,,,0.062480474851608875,0.2083723836301156,,,,,,,,,768.3312499772888,BCC,1,0,0,0,0,0,0,0,7.659222728789524,170.9975007810059,415.05373320837236,2461.940924711027,3.17816536141812,144.41208997188374,0.06361284564853663,33.147453920649795,158.73883161512026,4.788869516045427,4.895657606997812,1.5171724187049749,261.0,5.726265290090899,955.0,28.65000000000001,27.0,141.0,2.0
133,381,58,Nb1 Ti1 V0.3 Zr1,BCC,ANNEAL,,6.5,,,C,25.0,866.0,,,45.0,,,,,10.1016/j.matdes.2015.06.072,2015,381,Nb1 Ti1 V0.3 Zr1,SS,BCC_B2#1,,,,,1.0,,,,,Nb1 Ti1 V0.3 Zr1,1602.57,1755.98,6359.463073166461,0.0,88.07939163893445,34166.100471233454,-77958.9650851301,,,,,,,,0.30303030303030304,,0.30303030303030304,,,0.09090909090909093,0.30303030303030304,,,,,,,,,701.3228446419646,BCC,1,0,0,0,0,0,0,0,6.492044542801546,99.21212121212122,553.6363636363636,2264.727272727273,3.203705234159779,148.11515151515155,0.059944104745614374,39.12121212121213,126.36363636363636,3.2300542215336945,4.3939393939393945,1.3033745415929745,60.0,4.076735259200634,809.0,28.65000000000001,14.0,81.0,1.0
134,383,59,Mo1 Nb1 Ti1 V0.25 Zr1,BCC,CAST,,7.3,,,C,25.0,1776.0,3893.0,30.0,,153.0,,,,10.1007/s11837-012-0366-5,,383,Mo1 Nb1 Ti1 V0.25 Zr1,SS+IM,BCC_B2#1,BCC_B2#2,,,,0.15045620458192172,0.8495437954180782,,,,Mo1 Nb1 Ti1 V0.25 Zr1,1703.76,2176.41,7262.356508421823,0.0,87.17275045017695,28948.32294936417,-82022.58837371107,,,,,,,,0.2352941176470588,0.2352941176470588,0.2352941176470588,,,0.05882352941176471,0.2352941176470588,,,,,,,,,759.2698383004068,BCC,1,0,0,0,0,0,0,0,7.375471331404407,152.94117647058823,453.17647058823525,2414.223529411765,3.2210560553633205,145.51999999999995,0.06310750734824294,34.529411764705884,150.35294117647058,4.35434412265758,4.764705882352942,1.5284657100610248,261.0,5.726265290090899,955.0,28.65000000000001,27.0,141.0,2.0
135,384,59,Mo1 Nb1 Ti1 V0.5 Zr1,BCC,CAST,,7.2,,,C,25.0,1647.0,3307.0,28.0,,152.0,,,,10.1007/s11837-012-0366-5,,384,Mo1 Nb1 Ti1 V0.5 Zr1,SS+IM,BCC_B2#1,BCC_B2#2,,,,0.06722081231181831,0.9327791876881816,,,,Mo1 Nb1 Ti1 V0.5 Zr1,1668.53,2153.28,7195.2669350003125,0.0,87.5642015038517,29703.05909725528,-81766.16941714795,,,,,,,,0.2222222222222222,0.2222222222222222,0.2222222222222222,,,0.1111111111111111,0.2222222222222222,,,,,,,,,809.8324338237235,BCC,1,0,0,0,0,0,0,0,7.305877170899035,151.55555555555554,440.22222222222223,2401.3777777777773,3.432313580246912,144.7466666666666,0.06547405677119335,35.22222222222222,150.88888888888889,4.28391167192429,4.777777777777779,1.5810937501718236,261.0,5.726265290090899,955.0,28.65000000000001,27.0,141.0,2.0
136,385,59,Mo1 Nb1 Ti1 V0.75 Zr1,BCC,CAST,,7.2,,,C,25.0,1708.0,3929.0,29.0,,150.0,,,,10.1007/s11837-012-0366-5,,385,Mo1 Nb1 Ti1 V0.75 Zr1,SS,BCC_B2#1,,,,,1.0,,,,,Mo1 Nb1 Ti1 V0.75 Zr1,1639.16,2134.8,7132.44800495342,0.0,87.63626374566891,30215.154837928192,-81345.80891030832,,,,,,,,0.21052631578947367,0.21052631578947367,0.21052631578947367,,,0.15789473684210525,0.21052631578947367,,,,,,,,,851.6752270762892,BCC,1,0,0,0,0,0,0,0,7.24360871149949,150.31578947368422,428.6315789473684,2389.884210526316,3.582421052631578,144.05473684210526,0.06719833793951246,35.84210526315789,151.3684210526316,4.223201174743027,4.789473684210527,1.6035681031705151,261.0,5.726265290090899,955.0,28.65000000000001,27.0,141.0,2.0
137,387,59,Mo0.667 Nb0.667 Ti0.667 V1 Zr0.667,BCC,CAST,,7.1,,,C,25.0,1735.0,3300.0,20.0,,147.0,,,,10.1007/s11837-012-0366-5,,387,Mo0.667 Nb0.667 Ti0.667 V1 Zr0.667,SS,BCC_B2#1,,,,,1.0,,,,,Mo0.667 Nb0.667 Ti0.667 V1 Zr0.667,1576.97,2097.99,6967.19729137032,0.0,86.99286803950466,30859.886217169176,-79882.03479712023,,,,,,,,0.1818429661941112,0.1818429661941112,0.1818429661941112,,,0.27262813522355506,0.1818429661941112,,,,,,,,,938.9939501694196,BCC,1,0,0,0,0,0,0,0,7.0908998983782805,147.27535441657582,400.2063794983642,2361.697082878953,3.794968119357904,142.3578298800436,0.06996216344616321,37.3623227917121,152.54443838604143,4.082841402459047,4.818157033805889,1.5942068711394362,261.0,5.726265290090899,955.0,28.65000000000001,27.0,141.0,2.0
138,388,59,Mo0.5 Nb0.5 Ti0.5 V1 Zr0.5,BCC,CAST,,7.0,,,C,25.0,1538.0,3176.0,23.0,,146.0,,,,10.1007/s11837-012-0366-5,,388,Mo0.5 Nb0.5 Ti0.5 V1 Zr0.5,SS,BCC_B2#1,,,,,1.0,,,,,Mo0.5 Nb0.5 Ti0.5 V1 Zr0.5,1549.6,2083.0,6880.346631249049,0.0,86.42406898330921,31070.404001666244,-78947.43581408635,,,,,,,,0.16666666666666666,0.16666666666666666,0.16666666666666666,,,0.3333333333333333,0.16666666666666666,,,,,,,,,975.0155905998115,BCC,1,0,0,0,0,0,0,0,7.010101988751199,145.66666666666666,385.1666666666666,2346.7833333333333,3.818013888888888,141.45999999999995,0.0706096068088601,38.16666666666666,153.16666666666666,4.0131004366812215,4.833333333333333,1.5607104090414063,261.0,5.726265290090899,955.0,28.65000000000001,27.0,141.0,2.0
139,389,59,Mo0.333 Nb0.333 Ti0.333 V1 Zr0.333,BCC,CAST,,6.9,,,C,25.0,1418.0,2508.0,24.0,,143.0,,,,10.1007/s11837-012-0366-5,,389,Mo0.333 Nb0.333 Ti0.333 V1 Zr0.333,SS,BCC_B2#1,,,,,1.0,,,,,Mo0.333 Nb0.333 Ti0.333 V1 Zr0.333,1513.47,2064.73,6744.307162462788,0.0,85.2676357852648,31219.82097177564,-77325.87938286642,,,,,,,,0.1427958833619211,0.1427958833619211,0.1427958833619211,,,0.4288164665523155,0.1427958833619211,,,,,,,,,1014.2336005133913,BCC,1,0,0,0,0,0,0,0,6.8830150537116905,143.1363636363636,361.51072041166384,2323.3255145797593,3.7290574185064815,140.04780445969124,0.07047323092898747,39.43181818181818,154.14536878216117,3.9091620901527913,4.857204116638079,1.4748069867344962,261.0,5.726265290090899,955.0,28.65000000000001,27.0,141.0,2.0
140,390,59,Mo1 Nb1 Ti1 Zr1,BCC,CAST,,7.3,,,C,25.0,1592.0,3450.0,34.0,,155.0,,,,10.1007/s11837-012-0366-5,,390,Mo1 Nb1 Ti1 Zr1,SS+IM,BCC_B2#1,BCC_B2#2,,,,0.2175627966884032,0.7824372033115968,,,,Mo1 Nb1 Ti1 Zr1,1745.68,2205.62,7336.389148981241,0.0,85.99593189476047,27934.35842936668,-81538.46287266341,,,,,,,,0.25,0.25,0.25,,,,0.25,,,,,,,,,697.8877930589063,BCC,1,0,0,0,0,0,0,0,7.453764761972952,154.5,467.75,2428.675,2.9285187499999985,146.39,0.05984052342083805,33.75,149.75,4.437037037037037,4.75,1.3862943611198906,261.0,5.726265290090899,955.0,23.99000000000001,24.0,141.0,2.0
141,402,61,Al0.125 Co1 Cr1 Cu1 Fe1 Mn1 Ni1 Ti1 V1,FCC+BCC,CAST,,6.7,,,C,25.0,1862.0,2431.0,1.0,,164.0,,,,10.1016/j.msea.2006.11.049,2006,402,Al0.125 Co1 Cr1 Cu1 Fe1 Mn1 Ni1 Ti1 V1,SS+IM,BCC_B2#1,BCC_B2#2,LIQUID#1,LIQUID#2,,0.4065259110087295,0.2146210595291265,0.23543164042341605,0.1434213890387279,,Al0.125 Co1 Cr1 Cu1 Fe1 Mn1 Ni1 Ti1 V1,977.89,1183.4,6480.719729588525,6.790375437977076e-08,88.71403228501283,24386.742455994736,-88546.22064282664,0.015384615384615384,0.12307692307692307,0.12307692307692307,0.12307692307692307,,0.12307692307692307,0.12307692307692307,,,0.12307692307692307,0.12307692307692307,,0.12307692307692307,,,,,,,,,,957.2369224692676,FCC+BCC,0,0,0,0,1,0,0,0,7.407458924146216,182.12307692307687,35.86830769230769,1797.4504615384617,1.6041637869822492,130.11276923076923,0.05581805013904269,60.338461538461544,151.32307692307694,2.50790413054564,7.430769230769231,2.126937136549337,209.0,6.239398742616035,1249.6799999999996,22.03,115.0,104.0,8.0
142,403,61,Al0.25 Co1 Cr1 Cu1 Fe1 Mn1 Ni1 Ti1 V1,BCC,CAST,,6.1,,,C,25.0,1465.0,2016.0,2.0,,190.0,,,,10.1016/j.msea.2006.11.049,2006,403,Al0.25 Co1 Cr1 Cu1 Fe1 Mn1 Ni1 Ti1 V1,SS+IM,BCC_B2#1,BCC_B2#2,LIQUID#1,LIQUID#2,,0.4211976952162513,0.25666043654812504,0.2653577440298676,0.05678412420575595,,Al0.25 Co1 Cr1 Cu1 Fe1 Mn1 Ni1 Ti1 V1,1053.79,1195.51,6175.835376581129,1.214090513779504e-07,87.2935022903284,21326.51193255252,-89798.11648303557,0.030303030303030307,0.12121212121212124,0.12121212121212124,0.12121212121212124,,0.12121212121212124,0.12121212121212124,,,0.12121212121212124,0.12121212121212124,,0.12121212121212124,,,,,,,,,,963.95479816735,BCC,1,0,0,0,0,0,0,0,7.336105819234911,180.42424242424244,35.355151515151526,1784.357575757576,1.6614574839302116,130.31060606060606,0.05664765948479236,59.81818181818182,150.18181818181822,2.5106382978723407,7.363636363636363,2.1522221203805256,209.0,6.239398742616035,1249.6799999999996,22.03,115.0,104.0,8.0
143,404,61,Al0.667 Co1 Cr1 Cu1 Fe1 Mn1 Ni1 Ti1 V1,BCC+Sec.,CAST,,5.1,,,C,25.0,1461.0,1461.0,1.0,,163.0,,,,10.1016/j.msea.2006.11.049,2006,404,Al0.25 Co1 Cr1 Cu1 Fe1 Mn1 Ni1 Ti1 V1,,,,,,,,,,,,,,,,,,,,,,,,,,,,,,,,,,,,,,,,,,975.4095159086072,BCC+Sec.,0,0,1,0,0,0,0,0,7.112957566249914,175.1113418714665,33.75031729548864,1743.4111503403715,1.8244324282386088,130.92931694934808,0.05888595900453158,58.19106957424714,146.6126687435099,2.5195046218637347,7.153686396677053,2.190688258837493,209.0,6.239398742616035,1249.6799999999996,22.03,115.0,104.0,8.0
144,405,61,Co1 Cr1 Cu1 Fe1 Mn1 Ni1 Ti1 V1,FCC+BCC+Sec.,CAST,,7.3,,,C,25.0,1312.0,1312.0,1.0,,74.0,,,,10.1016/j.msea.2006.11.049,2006,405,Co1 Cr1 Cu1 Fe1 Mn1 Ni1 Ti1 V1,SS+IM,BCC_B2#1,BCC_B2#2,LIQUID#1,LIQUID#2,,0.3838979443429779,0.1787024892015873,0.3342591657433103,0.10314040071212456,,Co1 Cr1 Cu1 Fe1 Mn1 Ni1 Ti1 V1,979.68,1170.23,6800.540443701005,0.0,89.81614786073222,27294.15842840119,-87041.7977983109,,0.125,0.125,0.125,,0.125,0.125,,,0.125,0.125,,0.125,,,,,,,,,,948.587921435668,FCC+Sec.,0,0,0,0,0,1,0,0,7.4810418135860015,183.875,36.3975,1810.9525,1.5424500000000003,129.90875,0.05489960832814337,60.875,152.5,2.5051334702258727,7.5,2.079441541679836,163.0,4.435673043367915,825.3800000000001,22.03,115.0,70.0,7.0
151,412,64,Al0.5 Co1 Cr1 Cu1 Fe1 Ni1,FCC,CAST,,7.9,,,C,1000.0,150.0,,,,,,,,10.1007/s11661-005-0218-9,,412,Al0.5 Co1 Cr1 Cu1 Fe1 Ni1,SS+IM,BCC_B2#2,FCC_L12#1,LIQUID#1,,,0.05489008021826365,0.40352660818746455,0.5415833115942719,,,Al0.5 Co1 Cr1 Cu1 Fe1 Ni1,992.47,1304.79,4731.7260260563735,1.8399760705781482e-07,87.31613109658942,28001.15805373799,-83152.27683222032,0.09090909090909093,0.18181818181818185,0.18181818181818185,0.18181818181818185,,0.18181818181818185,,,,,0.18181818181818185,,,,,,,,,,,,774.9447963727966,FCC,0,0,0,1,0,0,0,0,7.8360359170914435,193.45454545454547,10.76,1692.96,0.8350231404958679,126.92818181818184,0.04161127685900578,74.36363636363636,157.8181818181818,2.1222493887530565,8.272727272727273,1.7677614722893291,209.0,6.239398742616035,1246.6799999999996,19.049999999999983,89.0,104.0,8.0
152,419,64,Al1 Co0.5 Cr0.5 Cu0.5 Fe0.5 Ni0.5,BCC,CAST,,6.7,,,C,1000.0,116.0,,,,,,,,10.1007/s11661-005-0218-9,,419,Al0.5 Co1 Cr1 Cu1 Fe1 Ni1,,,,,,,,,,,,,,,,,,,,,,,,,,,,,,,,,,,,,,,,,,1080.5572791371876,BCC,1,0,0,0,0,0,0,0,6.735061220571848,167.0,8.882857142857143,1530.18,1.9607061224489797,130.4085714285714,0.062453698325981015,63.99999999999999,140.28571428571428,2.191964285714286,7.142857142857142,1.7478680974667573,209.0,6.239398742616035,1246.6799999999996,19.049999999999983,89.0,104.0,8.0
153,434,65,Al1 Cr1 Mo1 Nb1 Ti1,BCC,CAST,,6.6,,,C,400.0,1080.0,1100.0,0.02,,,92.0,undetectable,,10.1016/j.jallcom.2015.11.050,2015,434,Al1 Cr1 Mo1 Nb1 Ti1,SS+IM,BCC_B2#1,C14_LAVES#1,CR3SI_A15#1,,,0.649928870988176,0.31683493024993115,0.033236198761892745,,,Al1 Cr1 Mo1 Nb1 Ti1,1753.09,1996.09,7184.702734994156,1.4670377381104502e-05,78.20223885335518,11264.467383063196,-88286.98267725793,0.2,,,,,0.2,,0.2,0.2,0.2,,,,,,,,,,,,,701.0923864921132,BCC,1,0,0,0,0,0,0,0,6.639698978369834,179.8,62.40000000000001,2140.0640000000008,1.683704,138.678,0.054844819762365486,48.60000000000001,149.2,3.0699588477366246,4.8,1.6094379124341005,259.0,7.529990989339018,1962.68,21.240000000000013,95.0,154.0,3.0
154,443,67,Al1 Cr1 Mo1 Ti1,BCC,ANNEAL,,6.0,,,C,400.0,1070.0,,,,,,,,10.1007/s11661-017-4386-1,,443,Al1 Cr1 Mo1 Ti1,SS+IM,BCC_B2#2,CR3SI_A15#1,,,,0.8067890670398228,0.1932109329601772,,,,Al1 Cr1 Mo1 Ti1,1757.56,1890.64,6371.037580818193,2.419666765419201e-05,75.07131811949681,11388.327033361109,-84177.46093275835,0.25,,,,,0.25,,,0.25,0.25,,,,,,,,,,,,,808.1996363696433,BCC,1,0,0,0,0,0,0,0,6.154969983350106,198.5,33.0,1987.58,1.6440687500000002,137.6225,0.05936100965286663,51.25,144.0,2.8097560975609754,4.75,1.3862943611198906,259.0,7.529990989339018,1962.68,21.240000000000013,95.0,154.0,3.0
155,448,67,Al1 Mo1 Nb1 Ti1,BCC,ANNEAL,,6.5,,,C,600.0,520.0,,,,,,,,10.1007/s11661-017-4386-1,,448,Al1 Mo1 Nb1 Ti1,SS+IM,BCC_B2#2,CR3SI_A15#1,,,,0.8733685547372562,0.1266314452627438,,,,Al1 Mo1 Nb1 Ti1,1869.87,2173.79,6794.480733552295,4.575959084781678e-05,78.13519294824208,6204.102224616275,-93261.99839849591,0.25,,,,,,,0.25,0.25,0.25,,,,,,,,,,,,,200.66636236191502,BCC,1,0,0,0,0,0,0,0,6.501698411758972,155.0,75.75,2130.08,0.3255687499999998,142.11999999999995,0.025440751752908462,32.0,146.5,4.578125,4.5,1.3862943611198906,259.0,7.529990989339018,1962.68,9.890000000000015,24.0,154.0,3.0
156,455,68,Al1 Nb1 Ti1 V1 Zr1,B2+Laves+Sec.,ANNEAL,,5.7,,,C,600.0,1155.0,1385.0,,,,,,,10.1016/j.msea.2017.08.019,2017,455,Al1 Nb1 Ti1 V1 Zr1,SS+IM,AL3ZR5#1,BCC_B2#1,,,,0.4104337217415375,0.5895662782584624,,,,Al1 Nb1 Ti1 V1 Zr1,1352.44,1566.36,5896.685113024403,1.5182935491532028e-06,80.56285937602952,8371.392551059676,-94185.1274346259,0.2,,,,,,,0.2,,0.2,,,0.2,0.2,,,,,,,,,739.0305377475299,Other,0,0,0,0,0,0,0,1,5.681568900172097,97.4,396.6,1987.004,3.435616,144.81400000000005,0.0633667515248942,37.6,121.0,3.2180851063829787,4.2,1.6094379124341005,60.0,5.8804609584487535,1816.68,28.65000000000001,21.0,94.0,2.0
157,458,68,Al1 Nb1 Ti1 V1 Zr0.1,B2+Sec.,ANNEAL,,5.5,,,C,600.0,975.0,1085.0,,,,,,,10.1016/j.msea.2017.08.019,2017,458,Al1 Nb1 Ti1 V1 Zr0.1,SS+IM,AL3ZR5#1,BCC_B2#1,SIGMA#1,,,0.05303178612493639,0.5691612288052462,0.37780698506981736,,,Al1 Nb1 Ti1 V1 Zr0.1,1317.45,1607.63,5823.382826613713,1.6463817038628758e-05,78.06698309270995,9665.37137642577,-89713.898100594,0.2439024390243903,,,,,,,0.2439024390243903,,0.2439024390243903,,,0.2439024390243903,0.024390243902439032,,,,,,,,,458.59252030413376,Other,0,0,0,0,0,0,0,1,5.500504156119551,103.85365853658536,139.02439024390245,1956.1195121951223,1.3482801903628792,141.42560975609757,0.04410427858940359,38.609756097560975,128.02439024390245,3.3158559696778265,4.243902439024391,1.467147585734507,60.0,5.8804609584487535,1816.68,28.65000000000001,21.0,94.0,2.0
158,461,68,Al1 Nb1 Ti1 V1 Zr0.25,B2+Sec.,ANNEAL,,5.6,,,C,600.0,1065.0,1260.0,,,,,,,10.1016/j.msea.2017.08.019,2017,461,Al1 Nb1 Ti1 V1 Zr0.25,SS+IM,AL3ZR5#1,BCC_B2#1,SIGMA#1,,,0.144385494965648,0.6205168406103603,0.2350976644239919,,,Al1 Nb1 Ti1 V1 Zr0.25,1287.89,1600.98,5872.2608889686535,1.3322289131611728e-05,79.00859703506892,9758.755029002632,-90819.18899664008,0.2352941176470588,,,,,,,0.2352941176470588,,0.2352941176470588,,,0.2352941176470588,0.05882352941176471,,,,,,,,,546.9531532873702,Other,0,0,0,0,0,0,0,1,5.536007047110246,102.58823529411764,189.52941176470586,1962.1752941176474,1.838185467128028,142.09,0.04956438263323231,38.411764705882355,126.64705882352942,3.2970903522205215,4.235294117647058,1.5284657100610248,60.0,5.8804609584487535,1816.68,28.65000000000001,21.0,94.0,2.0
159,464,68,Al1 Nb1 Ti1 V1 Zr0.5,B2+Laves+Sec.,ANNEAL,,5.6,,,C,600.0,1135.0,1425.0,,,,,,,10.1016/j.msea.2017.08.019,2017,464,Al1 Nb1 Ti1 V1 Zr0.5,SS+IM,AL3ZR5#1,BCC_B2#1,SIGMA#1,,,0.2731371912765422,0.721135713468148,0.005727095255309872,,,Al1 Nb1 Ti1 V1 Zr0.5,1318.12,1590.1,5937.686801627258,1.0728753820566977e-05,80.52103520185287,10098.775532881962,-92404.50227907674,0.2222222222222222,,,,,,,0.2222222222222222,,0.2222222222222222,,,0.2222222222222222,0.1111111111111111,,,,,,,,,643.6980067275907,Other,0,0,0,0,0,0,0,1,5.589918844540562,100.66666666666666,266.2222222222222,1971.3711111111108,2.50691111111111,143.09888888888887,0.05596928583779282,38.111111111111114,124.55555555555556,3.2682215743440235,4.222222222222221,1.5810937501718236,60.0,5.8804609584487535,1816.68,28.65000000000001,21.0,94.0,2.0
160,467,68,Al0.667 Nb0.667 Ti0.667 V0.667 Zr1,B2+Laves+Sec.,ANNEAL,,5.8,,,C,600.0,1195.0,1195.0,,,,,,,10.1016/j.msea.2017.08.019,2017,467,Al0.667 Nb0.667 Ti0.667 V0.667 Zr1,SS+IM,AL3ZR5#1,BCC_B2#1,,,,0.4160057325693084,0.5839942674306916,,,,Al0.667 Nb0.667 Ti0.667 V0.667 Zr1,1305.08,1538.72,5869.639216460294,3.274025304763737e-07,81.4587922344409,9460.996458759711,-94236.04605568358,0.1818429661941112,,,,,,,0.1818429661941112,,0.1818429661941112,,,0.1818429661941112,0.27262813522355506,,,,,,,,,772.3573368204401,Other,0,0,0,0,0,0,0,1,5.756453092300699,94.73091603053436,503.1273173391494,1999.7771101417663,3.9998733346122366,146.2153598691385,0.06709037174335815,37.182388222464546,118.0948745910578,3.1760970781244278,4.181842966194111,1.5942068711394357,60.0,5.8804609584487535,1816.68,28.65000000000001,21.0,94.0,2.0
161,475,70,Cr1 Hf1 Nb1 Ti1 Zr1,BCC+Laves,ANNEAL,,8.2,,,C,25.0,1457.0,1908.0,,,,,,,10.1016/j.ijrmhm.2014.07.009,2014,475,Cr1 Hf1 Nb1 Ti1 Zr1,SS+IM,BCC_B2#1,C15_LAVES#1,,,,0.8314999319454806,0.16850006805451948,,,,Cr1 Hf1 Nb1 Ti1 Zr1,1346.48,1551.63,8506.5236651576,0.0,86.81470676297815,29354.43120858029,-81160.6905006909,,,,,,0.2,,0.2,,0.2,,,,0.2,,,,0.2,,,,,1231.308570477117,BCC+Sec.,0,0,1,0,0,0,0,0,8.011824251149406,129.20000000000002,2794.0,2300.94,5.8352559999999984,146.392,0.0861232431055173,52.00000000000001,127.8,2.4576923076923074,4.6,1.6094379124341005,211.0,8.778626253132835,809.0,35.34,85.0,81.0,2.0
162,480,70,Hf1 Nb1 Ti1 V1 Zr1,BCC+Laves,ANNEAL,,8.0,,,C,25.0,1157.0,1468.0,,,,,,,10.1016/j.ijrmhm.2014.07.009,2014,480,Hf1 Nb1 Ti1 V1 Zr1,SS,BCC_B2#1,,,,,1.0,,,,,Hf1 Nb1 Ti1 V1 Zr1,1500.62,1638.2,7854.184154301671,0.0,92.8076064437702,36631.980330012106,-81512.10267290738,,,,,,,,0.2,,0.2,,,0.2,0.2,,,,0.2,,,,,833.3891388887233,BCC+Sec.,0,0,1,0,0,0,0,0,7.798039290648289,99.0,2836.2,2301.54,4.280479999999999,147.73000000000005,0.07055168512331621,38.40000000000001,127.8,3.328125,4.4,1.6094379124341005,60.0,8.778626253132835,809.0,28.65000000000001,17.0,81.0,1.0
166,491,72,Hf0.26 Nb1 Ta1 Ti0.578 Zr0.416,BCC,CAST,,10.4,,,C,60.0,795.0,,,,125.0,,,,10.1080/14786435.2015.1028506,2015,491,Hf0.26 Nb1 Ta1 Ti0.578 Zr0.416,SS,BCC_B2#1,,,,,1.0,,,,,Hf0.26 Nb1 Ta1 Ti0.578 Zr0.416,1951.05,2276.07,10168.33312649673,0.0,91.63235607645431,33911.146741448836,-82736.8425438775,,,,,,,,0.3073140749846343,,0.17762753534111864,,,,0.12784265519360788,,,0.3073140749846343,0.07990165949600493,,,,,604.3654457739466,BCC,1,0,0,0,0,0,0,0,10.454065534554672,124.95881991395207,1355.7092808850648,2673.19643515673,1.5051365040389038,146.9126306084819,0.044050714629614435,47.314074984634296,153.4124154886294,3.242426604312808,4.614628149969269,1.4970175015498404,118.0,12.175346107203493,1349.0,17.349999999999994,39.0,111.0,1.0
172,502,74,Hf0.5 Nb0.667 Ta0.333 Ti1 Zr0.833,BCC,WROUGHT,,8.4,,,C,-268.8,2250.0,,,,103.1,,,,10.1016/j.msea.2017.10.073,2017,502,Hf0.5 Nb0.667 Ta0.333 Ti1 Zr0.833,SS,BCC_B2#1,,,,,1.0,,,,,Hf0.5 Nb0.667 Ta0.333 Ti1 Zr0.833,1757.82,1866.06,8233.978595022447,0.0,93.46919836305851,35765.455096270016,-83220.83441990348,,,,,,,,0.2001200120012001,,0.3000300030003,,,,0.2499249924992499,,,0.0999099909990999,0.15001500150015,,,,,554.2110702147359,BCC,1,0,0,0,0,0,0,0,8.352064928648451,103.0954095409541,2301.851185118512,2369.0951395139514,2.290564795777506,150.4490099009901,0.04906795281106807,40.44764476447645,125.75067506750678,3.1089739785775743,4.3000300030003,1.5444259295206346,118.0,12.175346107203493,1349.0,17.349999999999994,39.0,111.0,1.0
173,528,76,Hf1 Mo0.5 Nb1 Si0.3 Ti1 V0.5,BCC+Sec.,CAST,,8.5,,,C,1000.0,398.0,430.0,,,,,,,10.1016/j.jallcom.2016.10.014,2016,528,Hf1 Mo0.5 Nb1 Si0.3 Ti1 V0.5,SS+IM,BCC_B2#1,C16_THETA#1,,,,0.8493727945575109,0.15062720544248895,,,,Hf1 Mo0.5 Nb1 Si0.3 Ti1 V0.5,1294.99,1987.0,9340.175498469875,0.0,85.3883947786581,14897.814623509868,-93801.61192972187,,,,,0.06976744186046513,,,0.2325581395348837,0.11627906976744184,0.2325581395348837,,,0.11627906976744184,,,,,0.2325581395348837,,,,,884.1691307132044,BCC+Sec.,0,0,1,0,0,0,0,0,8.194210605699567,125.95348837209299,2920.139534883721,2382.0,2.6398058409951317,143.0976744186046,0.07869819896223404,33.837209302325576,143.02325581395348,4.226804123711339,4.5813953488372094,1.7038101440617788,282.0,10.951691690357736,1209.0,42.45,47.0,130.0,2.0
174,531,76,Hf1 Mo0.5 Nb1 Si0.5 Ti1 V0.5,BCC+Sec.,CAST,,8.2,,,C,1000.0,614.0,696.0,,,,,,,10.1016/j.jallcom.2016.10.014,2016,531,Hf1 Mo0.5 Nb1 Si0.5 Ti1 V0.5,SS+IM,BCC_B2#1,C16_THETA#1,M5SI3_D88#1,,,0.7496353614942165,0.2256404048601172,0.024724233645666244,,,Hf1 Mo0.5 Nb1 Si0.5 Ti1 V0.5,1276.79,1883.14,9618.892382778307,0.0,82.21207112876186,5117.36199525659,-99538.60455165726,,,,,0.1111111111111111,,,0.2222222222222222,0.1111111111111111,0.2222222222222222,,,0.1111111111111111,,,,,0.2222222222222222,,,,,969.2916310242108,BCC+Sec.,0,0,1,0,0,0,0,0,7.9335263237583975,122.44444444444444,2790.444444444444,2351.1111111111113,2.5685802469135792,141.8622222222222,0.08747747259661129,32.333333333333336,141.11111111111111,4.364261168384878,4.5555555555555545,1.7351264569629226,282.0,10.951691690357736,1209.0,42.45,47.0,130.0,2.0
175,534,76,Hf1 Mo0.5 Nb1 Si0.7 Ti1 V0.5,BCC+Sec.,CAST,,7.9,,,C,1000.0,673.0,741.0,,,,,,,10.1016/j.jallcom.2016.10.014,2016,534,Hf1 Mo0.5 Nb1 Si0.7 Ti1 V0.5,SS+IM,BCC_B2#1,C16_THETA#1,M5SI3_D88#1,,,0.6566753927160024,0.2463893698247277,0.0969352374592699,,,Hf1 Mo0.5 Nb1 Si0.7 Ti1 V0.5,1331.05,1766.27,9744.78324089173,0.0,79.77503091562119,-2948.8057615454222,-104502.42011713117,,,,,0.14893617021276595,,,0.2127659574468085,0.10638297872340426,0.2127659574468085,,,0.10638297872340426,,,,,0.2127659574468085,,,,,1032.7818394230296,BCC+Sec.,0,0,1,0,0,0,0,0,7.695027938152645,119.23404255319151,2671.787234042553,2322.851063829788,2.4996600271616107,140.73191489361702,0.09431994542261783,30.957446808510642,139.36170212765956,4.501718213058418,4.531914893617022,1.7481624324004934,282.0,10.951691690357736,1209.0,42.45,47.0,130.0,2.0
176,537,76,Hf1 Mo0.5 Nb1 Ti1 V0.5,BCC,CAST,,9.0,,,C,1000.0,368.0,394.0,,,131.9,,,,10.1016/j.jallcom.2016.10.014,2016,537,Hf1 Mo0.5 Nb1 Ti1 V0.5,SS,BCC_B2#1,,,,,1.0,,,,,Hf1 Mo0.5 Nb1 Ti1 V0.5,1811.61,2093.68,8794.397700331505,0.0,91.06587819357323,32802.964345039734,-83123.89859537901,,,,,,,,0.25,0.125,0.25,,,0.125,,,,,0.25,,,,,695.8206697616074,BCC,1,0,0,0,0,0,0,0,8.634115331475298,131.875,3139.0,2434.125,2.750274999999999,145.18249999999995,0.05926537341426515,36.375,146.25,4.020618556701032,4.625,1.5595811562598771,251.0,8.778626253132835,955.0,26.15000000000001,27.0,120.0,2.0
177,540,77,Hf0.787 Nb0.142 Ta0.142 Ti1 Zr0.787,BCC,WROUGHT,,8.5,,,T,25.0,540.0,995.0,,,95.2,,,,10.1080/21663831.2016.1221861,2016,540,Hf0.787 Nb0.142 Ta0.142 Ti1 Zr0.787,SS,BCC_B2#1,,,,,1.0,,,,,Hf0.787 Nb0.142 Ta0.142 Ti1 Zr0.787,1724.31,1758.4,8280.942161160443,0.0,94.50860883242798,35843.459853595465,-84465.99919008536,,,,,,,,0.0496850944716585,,0.3498950314905529,,,,0.27536738978306513,,,0.0496850944716585,0.27536738978306513,,,,,437.36231371153366,BCC,1,0,0,0,0,0,0,0,8.278698159853532,95.24982505248428,3824.475157452765,2255.214100769769,2.3447124810422504,152.9089573128062,0.04489851937169823,38.059832050384884,111.67004898530442,2.934065732015629,4.0993701889433165,1.3760014220482844,118.0,12.175346107203493,1349.0,17.349999999999994,39.0,111.0,1.0
178,541,78,Al0.25 Nb1 Ta1 Ti1 Zr1,BCC+B2,OTHER,,8.6,,,C,1000.0,366.0,408.0,,,,,,,10.1016/j.matdes.2017.11.033,2017,541,Hf0.787 Nb0.142 Ta0.142 Ti1 Zr0.787,,,,,,,,,,,,,,,,,,,,,,,,,,,,,,,,,,,,,,,,,,617.0958788430851,BCC+Sec.,0,0,1,0,0,0,0,0,8.691453732942213,115.88235294117649,508.5882352941177,2433.418823529412,2.00555570934256,147.78647058823532,0.04757934399532367,44.82352941176471,138.35294117647058,3.0866141732283463,4.411764705882354,1.5284657100610246,118.0,13.979071806451614,2356.68,17.349999999999994,43.0,124.0,2.0
179,543,78,Al0.5 Mo0.5 Nb1 Ta0.5 Ti1 Zr1,BCC+B2,OTHER,,7.6,,,C,1000.0,579.0,646.0,,,,,,,10.1016/j.matdes.2017.11.033,2017,543,Al0.5 Mo0.5 Nb1 Ta0.5 Ti1 Zr1,SS+IM,ALZR2_B82#1,BCC_B2#1,,,,0.30909422001670817,0.6909057799832918,,,,Al0.5 Mo0.5 Nb1 Ta0.5 Ti1 Zr1,1374.59,2148.36,7568.3013264781275,1.5516945659764195e-07,83.93025574524978,12940.623285983938,-93902.59227771904,0.1111111111111111,,,,,,,0.2222222222222222,0.1111111111111111,0.2222222222222222,,,,0.2222222222222222,,,0.1111111111111111,,,,,,628.7701837500264,BCC+Sec.,0,0,1,0,0,0,0,0,7.641928101432914,129.2222222222222,448.22222222222223,2306.302222222222,2.4068913580246902,146.7811111111111,0.0523688033815877,38.333333333333336,138.22222222222223,3.605797101449275,4.4444444444444455,1.7351264569629226,261.0,13.979071806451614,2356.68,23.99000000000001,49.0,154.0,3.0
180,547,78,Al1 Mo0.5 Nb1 Ta0.5 Ti1 Zr0.5,B2,OTHER,,7.2,,,C,1000.0,935.0,1019.0,,,,,,,10.1016/j.matdes.2017.11.033,2017,547,Al1 Mo0.5 Nb1 Ta0.5 Ti1 Zr0.5,SS+IM,AL3ZR5#1,BCC_B2#1,SIGMA#1,,,0.23934745013953576,0.5989557217600036,0.16169682810046054,,,Al1 Mo0.5 Nb1 Ta0.5 Ti1 Zr0.5,1437.23,2105.93,7308.855409013077,5.315297157741161e-06,79.89833381263713,2517.283199379141,-99193.29574410793,0.2222222222222222,,,,,,,0.2222222222222222,0.1111111111111111,0.2222222222222222,,,,0.1111111111111111,,,0.1111111111111111,,,,,,470.9756042327023,Other,0,0,0,0,0,0,0,1,7.218787501337812,129.44444444444446,274.0,2173.593333333333,1.5244765432098761,144.88333333333333,0.041856991981793365,37.55555555555555,136.7777777777778,3.6420118343195282,4.333333333333333,1.7351264569629226,261.0,13.979071806451614,2356.68,23.99000000000001,49.0,154.0,3.0
181,549,78,Al1 Nb1 Ta0.5 Ti1 Zr0.5,B2,OTHER,,6.9,,,C,1000.0,535.0,542.0,,,,,,,10.1016/j.matdes.2017.11.033,2017,549,Al1 Nb1 Ta0.5 Ti1 Zr0.5,SS+IM,AL3ZR5#1,BCC_B2#1,SIGMA#1,,,0.2369808281194698,0.4373339227122552,0.32568524916827496,,,Al1 Nb1 Ta0.5 Ti1 Zr0.5,1568.16,1878.83,7019.3753848762635,2.149280436075286e-06,79.88756514134958,3999.2289767107854,-97697.64144822722,0.25,,,,,,,0.25,,0.25,,,,0.125,,,0.125,,,,,,423.95527037961676,Other,0,0,0,0,0,0,0,1,6.842617815337659,104.5,294.5,2083.2925,1.4319234374999996,145.96125,0.0380941877200293,39.75,125.125,3.1477987421383653,4.125,1.5595811562598771,118.0,13.979071806451614,2356.68,17.349999999999994,43.0,124.0,2.0
182,551,79,Hf1 Nb1 Si0.5 Ti1 V1 Zr1,BCC+Laves+Sec.,ANNEAL,,7.5,,,C,400.0,1273.0,1335.0,14.5,,,,,,10.4028/www.scientific.net/MSF.849.76,,551,Hf1 Nb1 Si0.5 Ti1 V1 Zr1,SS+IM,BCC_B2#1,C16_THETA#1,,,,0.8060132476416471,0.1939867523583529,,,,Hf1 Nb1 Si0.5 Ti1 V1 Zr1,1276.6,1459.78,8533.407747265575,0.0,85.80505443686769,13280.64797923773,-95949.18631889485,,,,,0.09090909090909093,,,0.18181818181818185,,0.18181818181818185,,,0.18181818181818185,0.18181818181818185,,,,0.18181818181818185,,,,,1070.7683889615994,BCC+Sec.,0,0,1,0,0,0,0,0,7.300837015318736,94.27272727272728,2578.545454545454,2245.672727272728,3.9220975206611564,144.78181818181818,0.09411528832901148,34.90909090909091,125.27272727272728,3.588541666666667,4.363636363636363,1.7677614722893296,81.0,10.951691690357736,1063.0,44.95,47.0,81.0,1.0
183,576,88,Al0.2 Mo1 Ta1 Ti1 V1,BCC,CAST,,9.2,,,C,25.0,1021.0,1249.0,,,184.0,,,,10.4028/www.scientific.net/MSF.898.638,,576,Al0.2 Mo1 Ta1 Ti1 V1,SS,BCC_B2#1,,,,,1.0,,,,,Al0.2 Mo1 Ta1 Ti1 V1,2159.12,2427.29,9208.702629002904,1.1485763979387837e-06,85.17906024884165,23374.26736391845,-85058.67633285698,0.047619047619047616,,,,,,,,0.2380952380952381,0.2380952380952381,,,0.2380952380952381,,,,0.2380952380952381,,,,,,486.7715864530296,BCC,1,0,0,0,0,0,0,0,9.064204223177725,184.047619047619,176.52380952380955,2499.2057142857143,0.9958775510204078,139.43904761904759,0.04021367455796291,44.095238095238095,170.28571428571433,3.8617710583153353,4.904761904761905,1.5117244258814226,259.0,13.979071806451614,2356.68,14.550000000000011,49.0,154.0,3.0
184,577,88,Al0.6 Mo1 Ta1 Ti1 V1,BCC,CAST,,8.6,,,C,25.0,962.0,1033.0,,,174.1,,,,10.4028/www.scientific.net/MSF.898.638,,577,Al0.6 Mo1 Ta1 Ti1 V1,SS+IM,BCC_B2#1,SIGMA#1,,,,0.8041876290044199,0.19581237099558016,,,,Al0.6 Mo1 Ta1 Ti1 V1,1895.02,2329.9,8789.658709783398,3.051896801298423e-06,81.21072674151291,13653.292430688398,-89727.96271125753,0.13043478260869565,,,,,,,,0.2173913043478261,0.2173913043478261,,,0.2173913043478261,,,,0.2173913043478261,,,,,,446.44720132201246,BCC,1,0,0,0,0,0,0,0,8.510634638553578,174.13043478260875,161.34782608695653,2363.041739130435,0.9122325141776936,139.76347826086956,0.039067245208812613,42.52173913043479,162.08695652173915,3.811860940695297,4.739130434782608,1.5926857326819182,259.0,13.979071806451614,2356.68,14.550000000000011,49.0,154.0,3.0
185,579,88,Mo1 Ta1 Ti1 V1,BCC,CAST,,9.5,,,C,25.0,1221.0,1454.0,,,189.8,,,,10.4028/www.scientific.net/MSF.898.638,,579,Mo1 Ta1 Ti1 V1,SS,BCC_B2#1,,,,,1.0,,,,,Mo1 Ta1 Ti1 V1,2248.04,2465.71,9382.437278417116,0.0,84.88886393595762,26790.114229514398,-81273.40956095964,,,,,,,,,0.25,0.25,,,0.25,,,,0.25,,,,,,509.8079434621531,BCC,1,0,0,0,0,0,0,0,9.38250673433661,189.75,185.25,2577.5,1.0437187499999996,139.2525,0.04080271981159909,45.0,175.0,3.888888888888889,5.0,1.3862943611198906,213.0,12.175346107203493,1349.0,14.550000000000011,49.0,120.0,2.0
