Repository: PredictiveScienceLab/paper-2023-strength-karumuri

## **Hierarchical Bayesian approach to experimental data fusion: Application to strength prediction of high entropy alloys from hardness measurements**
[Sharmila Karumuri](https://scholar.google.com/citations?user=uY1G-S0AAAAJ&hl=en), [Zachary D. McClure](https://scholar.google.com/citations?hl=en&user=DOSWfs4AAAAJ&view_op=list_works&sortby=pubdate), [Alejandro Strachan](https://scholar.google.com/citations?user=JOeDlUkAAAAJ&hl=en), [Michael Titus](https://scholar.google.com/citations?user=QvXL-YEAAAAJ&hl=en), and [Ilias Bilionis](https://scholar.google.com/citations?user=rjXLtJMAAAAJ&hl=en).

File: Strength_Hardness_with_Descriptors-Sh.csv (part 3 of 3)
,level_0,index,IDENTIFIER: Reference ID,FORMULA,PROPERTY: Microstructure,PROPERTY: Processing method,PROPERTY: grain size ($\mu$m),PROPERTY: ROM Density (g/cm$^3$),PROPERTY: Exp. Density (g/cm$^3$),PROPERTY: HV,PROPERTY: Type of test,PROPERTY: Test temperature ($^\circ$C),PROPERTY: YS (MPa),PROPERTY: UTS (MPa),PROPERTY: Elongation (%),PROPERTY: Elongation plastic (%),PROPERTY: Young modulus (GPa),PROPERTY: O content (wppm),PROPERTY: N content (wppm),PROPERTY: C content (wppm),REFERENCE: doi,REFERENCE: year,Unnamed: 0,alloy_names,structure,phase_1,phase_2,phase_3,phase_4,phase_5,vol_phase1,vol_phase2,vol_phase3,vol_phase4,vol_phase5,alloy,density_kgm3,solidus,liquidus,Ac_Al,entropy_jmol,enthalpy_jmol,gibbs_jmol,Al,Co,Fe,Ni,Si,Cr,Mn,Nb,Mo,Ti,Cu,C,V,Zr,B,Sn,Ta,Hf,W,Zn,Re,Y,Delta_SS,Phase_Weight_Min,Phase_BCC,Phase_BCC+BCC,Phase_BCC+Sec.,Phase_FCC,Phase_FCC+BCC,Phase_FCC+Sec.,Phase_No Data,Phase_Other,Density,Modulus,Cost,Tm,Misfit,Rbar,delta,shear,bulk,pugh,VEC,SMIX,ModulusMX,DensityMX,TmMX,R_MX,shearMX,bulkMX,VECMX
105,298,1187,181,Al0.667 Co0.833 Cr0.833 Fe0.833 Ni0.833 Ti1,No Data,CAST,22.03,,,856.9,C,25.0,1272.0,,3.15,,,,,,10.1016/j.jallcom.2019.07.100,2019,1187,Al0.667 Co0.833 Cr0.833 Fe0.833 Ni0.833 Ti1,SS+IM,BCC_B2#1,BCC_B2#3,,,,0.07695972167394374,0.9230402783260564,,,,Al0.667 Co0.833 Cr0.833 Fe0.833 Ni0.833 Ti1,1211.36,1274.34,6434.426639712829,6.143942104525328e-07,75.82224941519122,-2000.4941266488706,-98522.2176321873,0.13342668533706742,0.16663332666533304,0.16663332666533304,0.16663332666533304,,0.16663332666533304,,,,0.2000400080016003,,,,,,,,,,,,,1415.7661298763244,No Data,0,0,0,0,0,0,1,0,6.728062491659014,182.34786957391475,10.995587117423483,1760.3911662332462,2.7873177494630754,131.44191838367672,0.07304985935172364,70.25925185037006,147.12182436487294,2.093985069442467,6.699339867973594,1.7850611179413205,209.0,6.209281508345979,1246.6799999999998,22.03,89.0,104.0,7.0
106,309,1237,185,Co1 Cr1 Fe1 Ni1 W0.2,FCC,CAST,,,,244.0,C,25.0,335.0,,52.0,,,,,,10.1016/j.intermet.2019.106550,2019,1237,Co1 Cr1 Fe1 Ni1 W0.2,SS+IM,FCC_L12#1,SIGMA#1,,,,0.7710366531843097,0.22896334681569025,,,,Co1 Cr1 Fe1 Ni1 W0.2,1385.87,1407.66,8504.469410320977,0.0,86.79703096689207,34770.93587794565,-75721.68454290798,,0.2380952380952381,0.2380952380952381,0.2380952380952381,,0.2380952380952381,,,,,,,,,,,,,0.047619047619047616,,,,348.12416888294416,FCC,0,0,0,1,0,0,0,0,8.736751321947352,233.6190476190476,13.328571428571426,1958.5714285714284,0.37068480725623604,125.25238095238095,0.02064043738526568,90.52380952380953,179.04761904761904,1.977906365071015,8.142857142857144,1.5117244258814226,211.0,12.222237509146595,1967.0,12.579999999999984,86.0,150.0,4.0
107,310,1238,185,Co1 Cr1 Fe1 Ni1 W0.5,No Data,CAST,,,,357.9,C,25.0,556.0,,35.6,,,,,,10.1016/j.intermet.2019.106550,2019,1238,Co1 Cr1 Fe1 Ni1 W0.5,SS+IM,FCC_L12#1,MU_PHASE#1,SIGMA#1,,,0.44958941191312585,0.0470769276303067,0.5033336604565676,,,Co1 Cr1 Fe1 Ni1 W0.5,1379.2,1449.62,9482.6513036912,0.0,85.69727365130727,33842.174186826334,-75250.45517128785,,0.2222222222222222,0.2222222222222222,0.2222222222222222,,0.2222222222222222,,,,,,,,,,,,,0.1111111111111111,,,,594.633284601557,No Data,0,0,0,0,0,0,1,0,9.448563817414854,245.44444444444443,14.039999999999997,2074.333333333333,0.720187654320988,126.01555555555554,0.03010496526497943,95.22222222222221,187.77777777777777,1.971995332555426,8.0,1.5810937501718236,211.0,12.222237509146595,1967.0,12.579999999999984,86.0,150.0,4.0
108,311,1239,186,Cr1 Fe1 Mo1 Nb1 V1,No Data,CAST,,,,826.0,C,25.0,2663.0,,2.7,,,,,,10.1007/s40195-019-00935-x,,1239,Cr1 Fe1 Mo1 Nb1 V1,SS+IM,BCC_B2#1,BCC_B2#2,C14_LAVES#1,MU_PHASE#1,SIGMA#1,0.2961838706143428,0.3813219188211665,0.21757209390631685,0.08085831294747481,0.024063803710698897,Cr1 Fe1 Mo1 Nb1 V1,1543.37,1950.73,8065.7383438793295,0.0,80.21778726675085,23863.720662129992,-78253.52252844383,,,0.2,,,0.2,,0.2,0.2,,,,0.2,,,,,,,,,,908.6651526931853,No Data,0,0,0,0,0,0,1,0,7.999621292849168,210.4,103.836,2364.0,1.96244,131.958,0.05352905185264631,60.400000000000006,178.0,2.9470198675496686,6.0,1.6094379124341005,224.0,4.105368547031326,1085.0,18.78,95.0,70.0,3.0
109,312,1240,186,Cr1 Fe1 Mo1 Nb1 Ti1,No Data,CAST,,,,792.0,C,25.0,1647.0,,0.9,,,,,,10.1007/s40195-019-00935-x,,1240,Cr1 Fe1 Mo1 Nb1 Ti1,SS+IM,BCC_B2#1,C14_LAVES#1,,,,0.4986477696536304,0.5013522303463697,,,,Cr1 Fe1 Mo1 Nb1 Ti1,1489.7,1880.71,7967.878408731942,0.0,79.56075561811635,20819.450912846798,-80461.3909890153,,,0.2,,,0.2,,0.2,0.2,0.2,,,,,,,,,,,,,1148.6220436485592,No Data,0,0,0,0,0,0,1,0,7.675441944237254,208.0,62.036,2315.6000000000004,2.591624000000001,134.868,0.06701270948684533,59.80000000000001,168.0,2.8093645484949827,5.8,1.6094379124341005,224.0,5.726265290090899,1085.0,22.03,95.0,120.0,4.0
110,313,1241,186,Fe1 Mo1 Nb1 Ti1 V1,No Data,CAST,,,,699.0,C,25.0,1707.0,,1.7,,,,,,10.1007/s40195-019-00935-x,,1241,Fe1 Mo1 Nb1 Ti1 V1,SS+IM,BCC_B2#1,C14_LAVES#1,,,,0.6740605195185607,0.3259394804814393,,,,Fe1 Mo1 Nb1 Ti1 V1,1303.09,2054.95,7580.299412537264,0.0,80.79562432844509,19720.08137403944,-83132.74839607117,,,0.2,,,,,0.2,0.2,0.2,,,0.2,,,,,,,,,,802.838867377446,No Data,0,0,0,0,0,0,1,0,7.461656983736137,177.79999999999998,104.236,2316.2000000000003,1.9951760000000005,136.20600000000002,0.05790107251606288,46.2,168.0,3.6363636363636362,5.6000000000000005,1.6094379124341005,224.0,5.726265290090899,1085.0,22.03,62.0,120.0,4.0
111,314,1242,187,Al0.15 Cr0.5 Cu0.25 Fe0.5 Ni1,FCC,WROUGHT,,,,107.0,T,62.0,169.0,,98.0,,16.6,,,,10.1016/j.matchar.2019.109792,2019,1242,Al0.15 Cr0.5 Cu0.25 Fe0.5 Ni1,SS+IM,FCC_L12#1,FCC_L12#2,,,,0.0008859473173905316,0.9991140526826094,,,,Al0.15 Cr0.5 Cu0.25 Fe0.5 Ni1,1007.28,1305.04,7544.3363449365725,9.174956289097656e-08,84.7156290910998,28025.159398775748,-79817.83643419425,0.0625,,0.20833333333333331,0.4166666666666667,,0.20833333333333331,,,,,0.10416666666666667,,,,,,,,,,,,681.6204196416512,FCC,0,0,0,1,0,0,0,0,7.950346596281323,203.33333333333334,8.600000000000001,1751.2095833333335,0.6375249565972224,126.054375,0.03598187618046354,79.33333333333334,163.08333333333334,2.055672268907563,8.416666666666668,1.4272557242592334,209.0,6.239398742616034,1246.6799999999998,19.049999999999983,89.0,104.0,8.0
112,315,1288,190,Co1 Cr1 Fe1 Ni1 Ti0.3,FCC,WROUGHT,90.0,,,263.0,T,25.0,540.0,772.0,60.0,,,,,,10.1016/j.msea.2019.138181,msea,1288,Co1 Cr1 Fe1 Ni1 Ti0.3,SS+IM,FCC_L12#1,NI3TI_D024#1,,,,0.962461781013916,0.037538218986083866,,,,Co1 Cr1 Fe1 Ni1 Ti0.3,1080.33,1319.0,7492.38687866581,0.0,86.45274561663759,29917.170658605213,-80137.17451137444,,0.2325581395348837,0.2325581395348837,0.2325581395348837,,0.2325581395348837,,,,0.06976744186046513,,,,,,,,,,,,,942.6244126642133,FCC,0,0,0,1,0,0,0,0,7.944681793293336,217.1627906976744,12.669767441860467,1876.581395348837,0.9785722011898328,126.17790697674417,0.04344091909584243,84.0,168.13953488372093,2.0016611295681064,7.953488372093022,1.5426131253269075,163.0,4.40555580909786,452.0,22.03,71.0,70.0,6.0
113,316,1291,190,Co0.333 Cr0.667 Fe0.667 Ni1 Ti0.2,FCC,WROUGHT,90.0,,,308.0,T,25.0,586.0,875.0,46.0,,,,,,10.1016/j.msea.2019.138181,msea,1291,Co0.333 Cr0.667 Fe0.667 Ni1 Ti0.2,SS+IM,FCC_L12#1,NI3TI_D024#1,,,,0.8246303720095032,0.1753696279904967,,,,Co0.333 Cr0.667 Fe0.667 Ni1 Ti0.2,1134.13,1315.92,7608.169746603513,0.0,83.80478098517605,26595.723168002914,-80087.7630261262,,0.11614928496686433,0.2326473665852808,0.3487966515521451,,0.2326473665852808,,,,0.06975933031042902,,,,,,,,,,,,,947.7375857168996,FCC,0,0,0,1,0,0,0,0,7.952839172146654,216.123822811301,11.038388559469828,1871.9710498779214,0.9881367280927543,126.11835019183816,0.043570926895992124,84.12068364143705,168.13742588071156,1.9987643775863069,8.069410533658878,1.4816869270948543,163.0,4.40555580909786,452.0,22.03,71.0,70.0,6.0
114,317,1292,190,Cr0.5 Fe0.5 Ni1 Ti0.15,FCC,WROUGHT,90.0,,,335.0,T,25.0,672.0,982.0,37.0,,,,,,10.1016/j.msea.2019.138181,msea,1292,Cr0.5 Fe0.5 Ni1 Ti0.15,SS+IM,FCC_L12#1,NI3TI_D024#1,,,,0.7935724483462964,0.20642755165370355,,,,Cr0.5 Fe0.5 Ni1 Ti0.15,1181.89,1302.27,7682.244495181504,0.0,81.06119589860768,25180.439661418597,-78010.462717509,,,0.2325581395348837,0.4651162790697674,,0.2325581395348837,,,,0.06976744186046513,,,,,,,,,,,,,952.837888170784,FCC,0,0,0,1,0,0,0,0,7.961396511771341,215.06976744186048,9.413953488372092,1867.2790697674418,0.997808545159546,126.05930232558138,0.04369985885380055,84.23255813953487,168.13953488372093,1.9961347321921592,8.186046511627907,1.2202190878571655,163.0,4.40555580909786,452.0,22.03,71.0,70.0,6.0
115,325,1344,193,Hf0.25 Ti1 V0.5 Zr0.5,BCC,CAST,,,,338.3,C,25.0,1160.0,,50.0,,,,,,10.1007/s40195-019-00921-3,,1344,Hf0.25 Ti1 V0.5 Zr0.5,SS,BCC_B2#1,,,,,1.0,,,,,Hf0.25 Ti1 V0.5 Zr0.5,1402.91,1458.11,6333.487562029297,0.0,89.15330976474236,35307.95406988422,-78184.20926063281,,,,,,,,,,0.4444444444444444,,,0.2222222222222222,0.2222222222222222,,,,0.1111111111111111,,,,,814.5946418610845,BCC,1,0,0,0,0,0,0,0,6.282935159522295,103.77777777777777,1758.2222222222222,2099.0444444444443,4.30711111111111,147.33888888888887,0.06946816965827106,40.666666666666664,116.44444444444443,2.863387978142076,4.222222222222222,1.2730283365896256,60.0,8.778626253132835,565.0,28.650000000000006,17.0,71.0,1.0
116,326,1347,193,Hf0.25 Nb0.125 Ti1 V0.5 Zr0.5,BCC,CAST,,,,332.4,C,25.0,1115.0,,50.0,,,,,,10.1007/s40195-019-00921-3,,1347,Hf0.25 Nb0.125 Ti1 V0.5 Zr0.5,SS,BCC_B2#1,,,,,1.0,,,,,Hf0.25 Nb0.125 Ti1 V0.5 Zr0.5,1439.77,1497.99,6435.686981969064,0.0,90.08542109236508,35407.24648975777,-79271.49456082299,,,,,,,,0.05263157894736842,,0.42105263157894735,,,0.21052631578947367,0.21052631578947367,,,,0.10526315789473684,,,,,804.5836822378611,BCC,1,0,0,0,0,0,0,0,6.4037604120973715,103.84210526315788,1675.1578947368416,2133.3052631578944,4.086763988919666,147.10526315789474,0.06805710081654576,40.526315789473685,119.26315789473682,2.942857142857142,4.263157894736842,1.4122188958234037,60.0,8.778626253132835,809.0,28.650000000000006,17.0,81.0,1.0
117,327,1348,193,Hf0.25 Nb0.25 Ti1 V0.5 Zr0.5,BCC,CAST,,,,322.5,C,25.0,1065.0,,50.0,,,,,,10.1007/s40195-019-00921-3,,1348,Hf0.25 Nb0.25 Ti1 V0.5 Zr0.5,SS,BCC_B2#1,,,,,1.0,,,,,Hf0.25 Nb0.25 Ti1 V0.5 Zr0.5,1472.4,1540.78,6528.121133767616,0.0,90.37496757156485,35448.226229155116,-79599.1074894469,,,,,,,,0.1,,0.4,,,0.2,0.2,,,,0.1,,,,,793.929736997789,BCC,1,0,0,0,0,0,0,0,6.512503139414941,103.9,1600.4,2164.14,3.8878489999999992,146.895,0.06672117039983029,40.400000000000006,121.8,3.0148514851485144,4.3,1.4708084763221114,60.0,8.778626253132835,809.0,28.650000000000006,17.0,81.0,1.0
118,328,1351,193,Hf0.25 Nb0.375 Ti1 V0.5 Zr0.5,BCC,CAST,,,,318.9,C,25.0,1025.0,,50.0,,,,,,10.1007/s40195-019-00921-3,,1351,Hf0.25 Nb0.375 Ti1 V0.5 Zr0.5,SS,BCC_B2#1,,,,,1.0,,,,,Hf0.25 Nb0.375 Ti1 V0.5 Zr0.5,1501.6,1584.72,6612.1313912905225,0.0,90.45347692502344,35445.144200712726,-79702.13192484214,,,,,,,,0.14285714285714285,,0.3809523809523809,,,0.19047619047619047,0.19047619047619047,,,,0.09523809523809523,,,,,782.896420387356,BCC,1,0,0,0,0,0,0,0,6.610889416511789,103.95238095238095,1532.7619047619048,2192.038095238095,3.7073863945578216,146.7047619047619,0.06545503578613143,40.285714285714285,124.09523809523809,3.0803782505910164,4.333333333333333,1.5012834639366597,60.0,8.778626253132835,809.0,28.650000000000006,17.0,81.0,1.0
119,329,1352,193,Hf0.25 Nb0.5 Ti1 V0.5 Zr0.5,BCC,CAST,,,,310.4,C,25.0,980.0,,50.0,,,,,,10.1007/s40195-019-00921-3,,1352,Hf0.25 Nb0.5 Ti1 V0.5 Zr0.5,SS,BCC_B2#1,,,,,1.0,,,,,Hf0.25 Nb0.5 Ti1 V0.5 Zr0.5,1528.02,1628.11,6688.823272517031,0.0,90.41746929766224,35408.7367225845,-79692.70169333952,,,,,,,,0.18181818181818185,,0.3636363636363637,,,0.18181818181818185,0.18181818181818185,,,,0.09090909090909093,,,,,771.6735679511647,BCC,1,0,0,0,0,0,0,0,6.700331486599834,103.99999999999999,1471.2727272727273,2217.4,3.5429239669421477,146.53181818181818,0.06425363684289474,40.18181818181818,126.18181818181819,3.14027149321267,4.363636363636364,1.5157079520857129,60.0,8.778626253132835,809.0,28.650000000000006,17.0,81.0,1.0
120,336,1433,207,C0.1 Co1 Cr1 Fe1 Mn1 Ni1 Ti0.1,No Data,POWDER,,,7.5,457.0,C,25.0,1616.0,,,4.5,,,,,10.1016/j.vacuum.2019.04.043,2019,1433,C0.1 Co1 Cr1 Fe1 Mn1 Ni1 Ti0.1,SS+IM,FCC_L12#1,FCC_L12#2,,,,0.030920501431847394,0.9690794985681526,,,,C0.1 Co1 Cr1 Fe1 Mn1 Ni1 Ti0.1,1241.91,1268.66,7315.483735980044,0.0,88.67185264672302,29833.235064453358,-83046.03335482505,,0.19230769230769235,0.19230769230769235,0.19230769230769235,,0.19230769230769235,0.19230769230769235,,,0.01923076923076924,,0.01923076923076924,,,,,,,,,,,939.5032916364667,No Data,0,0,0,0,0,0,1,0,7.8775701219497165,213.19230769230774,10.900000000000002,1860.4423076923083,0.399030880177515,126.16634615384618,0.06650941257751108,67.76923076923077,158.5192307692308,2.3391032917139616,7.846153846153848,1.7372195907025374,279.0,6.636925111370555,3223.0,68.85000000000001,115.0,147.0,6.0
121,337,1448,208,Al1 Co1 Cr1 Fe1 Nb0.75 Ni1,No Data,,,,,747.0,C,25.0,2473.0,,,,,,,,10.1016/j.msea.2019.05.056,2019,1448,Al1 Co1 Cr1 Fe1 Nb0.75 Ni1,SS+IM,BCC_B2#1,BCC_B2#2,C14_LAVES#1,,,0.07685433271002014,0.4920175029316927,0.4311281643582872,,,Al1 Co1 Cr1 Fe1 Nb0.75 Ni1,1262.73,1567.71,7604.861784161758,5.149264885120388e-07,77.1444210499028,1387.6527471557151,-96817.19524937056,0.17391304347826084,0.17391304347826084,0.17391304347826084,0.17391304347826084,,0.17391304347826084,,0.13043478260869565,,,,,,,,,,,,,,,1250.0125780889387,No Data,0,0,0,0,0,0,1,0,7.294553568734518,182.2173913043478,32.726956521739126,1823.0991304347826,2.6381361058601134,130.27217391304347,0.06494524766264574,70.0,155.3913043478261,2.2198757763975157,6.913043478260869,1.786723603389926,209.0,6.209281508345979,1816.6799999999998,19.049999999999983,89.0,104.0,7.0
122,341,1482,211,Co0.139 Cr0.446 Cu0.99 Ni1 Si0.277,No Data,WROUGHT,,,,142.5,T,25.0,777.0,810.0,3.4,,,,,,10.1016/j.msea.2019.05.003,2019,1482,Co0.139 Cr0.446 Cu0.99 Ni1 Si0.277,SS+IM,CR2NI2SI#1,FCC_L12#1,FCC_L12#2,,,0.023213417762326875,0.3693076784231809,0.6074789038144922,,,Co0.139 Cr0.446 Cu0.99 Ni1 Si0.277,1166.86,2395.69,7701.432907562515,0.0,78.37904721871753,16966.510346690528,-82810.01676273691,,0.04873772791023843,,0.3506311360448807,0.09712482468443198,0.1563814866760168,,,,,0.34712482468443195,,,,,,,,,,,,338.52313829520193,No Data,0,0,0,0,0,0,1,0,8.007130497099856,173.63394109396913,10.305049088359045,1668.0837307152872,2.398824701582414,124.87687938288919,0.02763065832503477,64.94915848527349,155.2173913043478,2.389829135962426,9.090112201963532,1.3986333722777022,232.0,6.608738480592818,822.3800000000001,12.5,115.0,80.0,7.0
123,342,1492,213,Al1 Co1 Cu1 Fe1 Ni0.5,No Data,CAST,,,,430.9,C,25.0,929.0,,13.7,,,,,,10.1016/j.jmst.2018.12.014,2018,1492,Al1 Co1 Cu1 Fe1 Ni0.5,SS+IM,BCC_B2#2,FCC_L12#1,,,,0.8365067043518517,0.1634932956481483,,,,Al1 Co1 Cu1 Fe1 Ni0.5,1029.65,1371.34,7186.303128889431,6.040347258549343e-07,77.74892447296794,3934.5521083700733,-95039.82874571813,0.2222222222222222,0.2222222222222222,0.2222222222222222,0.1111111111111111,,,,,,,0.2222222222222222,,,,,,,,,,,,975.4594077929806,No Data,0,0,0,0,0,0,1,0,7.2893012322259265,160.0,9.817777777777776,1496.431111111111,1.6966395061728394,129.4411111111111,0.057594348683713256,59.77777777777777,145.77777777777777,2.438661710037175,8.0,1.5810937501718236,141.0,6.239398742616034,877.68,19.049999999999983,56.0,104.0,8.0
124,343,1493,213,Al1 Co1 Cu1 Fe1 Ni0.8,No Data,CAST,,,,420.0,C,25.0,1021.0,,12.3,,,,,,10.1016/j.jmst.2018.12.014,2018,1493,Al1 Co1 Cu1 Fe1 Ni0.8,SS+IM,BCC_B2#2,FCC_L12#1,,,,0.8585434340046226,0.14145656599537745,,,,Al1 Co1 Cu1 Fe1 Ni0.8,1026.2,1354.2,7297.110080867154,2.4025818016961625e-07,78.37999156521073,4279.930081592869,-95497.79918092037,0.20833333333333331,0.20833333333333331,0.20833333333333331,0.16666666666666669,,,,,,,0.20833333333333331,,,,,,,,,,,,974.7802628245621,No Data,0,0,0,0,0,0,1,0,7.39043462448343,162.50000000000003,10.079166666666667,1510.9041666666667,1.6494539930555554,129.13791666666668,0.05663121284873225,60.79166666666667,147.91666666666669,2.4331734064427692,8.125,1.6058065097995469,141.0,6.239398742616034,877.68,19.049999999999983,56.0,104.0,8.0
125,344,1495,213,Al0.667 Co0.667 Cu0.667 Fe0.667 Ni1,No Data,CAST,,,,323.8,C,25.0,680.0,,35.9,,,,,,10.1016/j.jmst.2018.12.014,2018,1495,Al0.667 Co0.667 Cu0.667 Fe0.667 Ni1,SS+IM,BCC_B2#2,FCC_L12#1,FCC_L12#2,,,0.7307520310955304,0.07599150799041211,0.19325646091405735,,,Al0.667 Co0.667 Cu0.667 Fe0.667 Ni1,1028.77,1300.34,7379.647824800164,8.425999098816419e-08,80.74176657124633,7996.645828547403,-94787.62301664916,0.1818429661941112,0.1818429661941112,0.1818429661941112,0.27262813522355506,,,,,,,0.1818429661941112,,,,,,,,,,,,963.6064510861219,No Data,0,0,0,0,0,0,1,0,7.583326994230839,167.26826608505996,10.577715376226827,1538.5087186477645,1.5376997421404608,128.55963195201744,0.05443743277755599,62.725463467829876,151.99618320610688,2.4231974512880474,8.363413304253,1.5942068711394357,141.0,6.239398742616034,877.68,19.049999999999983,56.0,104.0,8.0
126,345,1496,213,Al0.5 Co0.5 Cu0.5 Fe0.5 Ni1,No Data,CAST,,,,299.2,C,25.0,544.0,,,,,,,,10.1016/j.jmst.2018.12.014,2018,1496,Al0.5 Co0.5 Cu0.5 Fe0.5 Ni1,SS+IM,BCC_B2#2,FCC_L12#1,,,,0.5762862606522826,0.4237137393477174,,,,Al0.5 Co0.5 Cu0.5 Fe0.5 Ni1,1074.83,1287.28,7417.736067628784,6.908998503790563e-08,81.87187803779713,10330.944994279896,-93891.95574783583,0.16666666666666666,0.16666666666666666,0.16666666666666666,0.3333333333333333,,,,,,,0.16666666666666666,,,,,,,,,,,,950.5448772306244,No Data,0,0,0,0,0,0,1,0,7.69383480125594,169.99999999999997,10.863333333333333,1554.3233333333333,1.4608138888888889,128.22833333333332,0.05294782922903416,63.83333333333333,154.33333333333331,2.4177545691906004,8.5,1.5607104090414063,141.0,6.239398742616034,877.68,19.049999999999983,56.0,104.0,8.0
127,346,1497,213,Al0.333 Co0.333 Cu0.333 Fe0.333 Ni1,FCC,CAST,,,,279.6,C,25.0,268.0,,,,,,,,10.1016/j.jmst.2018.12.014,2018,1497,Al0.333 Co0.333 Cu0.333 Fe0.333 Ni1,SS+IM,BCC_B2#2,FCC_L12#1,,,,0.3315966843260506,0.6684033156739494,,,,Al0.333 Co0.333 Cu0.333 Fe0.333 Ni1,1128.33,1322.18,7540.610519244467,5.461700103410783e-08,82.51425946651545,13089.776784220401,-91950.87551665377,0.14279588336192112,0.14279588336192112,0.14279588336192112,0.4288164665523157,,,,,,,0.14279588336192112,,,,,,,,,,,,918.4526879911034,FCC,0,0,0,1,0,0,0,0,7.867652398240535,174.29674099485422,11.312581475128646,1579.1981217838766,1.320921531643419,127.70723413379076,0.05021143167395247,65.57590051457976,158.00943396226415,2.4095655983730375,8.71483704974271,1.4748069867344962,141.0,6.239398742616034,877.68,19.049999999999983,56.0,104.0,8.0
128,347,1498,101,Al0.5 Cr1 Fe1 Mn1 Ni1,No Data,CAST,,,,353.0,C,25.0,1091.0,,50.0,,,,,,10.1016/j.msea.2019.04.104,2019,1498,Al0.5 Cr1 Fe1 Mn1 Ni1,SS+IM,BCC_B2#1,BCC_B2#2,SIGMA#1,,,0.07025334672426416,0.4624450371898575,0.4673016160858784,,,Al0.5 Cr1 Fe1 Mn1 Ni1,1294.27,1450.35,6918.382690371463,4.804086396082794e-07,79.31737517459845,13642.048414883264,-87328.97018238058,0.1111111111111111,,0.2222222222222222,0.2222222222222222,,0.2222222222222222,0.2222222222222222,,,,,,,,,,,,,,,,855.0138361433462,No Data,0,0,0,0,0,0,1,0,7.288808979027911,205.1111111111111,5.817777777777778,1712.1466666666665,0.9251654320987653,128.93444444444444,0.05123392369635744,63.55555555555556,148.44444444444443,2.3356643356643354,7.222222222222222,1.5810937501718234,209.0,6.209281508345979,1246.6799999999998,19.049999999999983,115.0,104.0,7.0
129,348,1499,101,Al0.6 Cr1 Fe1 Mn1 Ni1,No Data,CAST,,,,361.0,C,25.0,1130.0,,53.0,,,,,,10.1016/j.msea.2019.04.104,2019,1499,Al0.6 Cr1 Fe1 Mn1 Ni1,SS+IM,BCC_B2#1,BCC_B2#2,SIGMA#1,,,0.19651342717236084,0.4775950661510264,0.3258915066766127,,,Al0.6 Cr1 Fe1 Mn1 Ni1,1315.17,1464.5,6779.766261640223,7.55365283533557e-07,79.4811983083944,12455.120092927827,-88724.44535365824,0.13043478260869565,,0.2173913043478261,0.2173913043478261,,0.2173913043478261,0.2173913043478261,,,,,,,,,,,,,,,,881.9258671422219,No Data,0,0,0,0,0,0,1,0,7.18901213165774,202.17391304347828,5.734782608695653,1695.215652173913,1.0497996219281664,129.24391304347827,0.05304311949594176,62.73913043478261,146.8695652173913,2.340956340956341,7.130434782608697,1.592685732681918,209.0,6.209281508345979,1246.6799999999998,19.049999999999983,115.0,104.0,7.0
130,349,1500,101,Al0.7 Cr1 Fe1 Mn1 Ni1,No Data,CAST,,,,375.0,C,25.0,1170.0,,55.0,,,,,,10.1016/j.msea.2019.04.104,2019,1500,Al0.7 Cr1 Fe1 Mn1 Ni1,SS+IM,BCC_B2#1,BCC_B2#2,SIGMA#1,,,0.34612043674497983,0.4848729016793326,0.1690066615756875,,,Al0.7 Cr1 Fe1 Mn1 Ni1,1331.91,1475.34,6627.344909769358,1.0923959482671536e-06,80.1644163684562,12081.294915533777,-89968.00712151096,0.14893617021276595,,0.2127659574468085,0.2127659574468085,,0.2127659574468085,0.2127659574468085,,,,,,,,,,,,,,,,902.8197028454202,No Data,0,0,0,0,0,0,1,0,7.093461958643745,199.36170212765958,5.6553191489361705,1679.0051063829787,1.1631018560434585,129.54021276595745,0.05460577309501525,61.95744680851064,145.36170212765956,2.346153846153846,7.042553191489362,1.6006843088771008,209.0,6.209281508345979,1246.6799999999998,19.049999999999983,115.0,104.0,7.0
131,350,1501,101,Al0.8 Cr1 Fe1 Mn1 Ni1,No Data,CAST,,,,386.0,C,25.0,1200.0,,55.0,,,,,,10.1016/j.msea.2019.04.104,2019,1501,Al0.8 Cr1 Fe1 Mn1 Ni1,SS+IM,BCC_B2#1,BCC_B2#2,SIGMA#1,,,0.5103729837699367,0.4821286166414715,0.007498399588591852,,,Al0.8 Cr1 Fe1 Mn1 Ni1,1345.22,1483.36,6467.2593103419385,1.4602641871544762e-06,81.24824977841672,12341.747816762829,-91087.27415116162,0.16666666666666669,,0.20833333333333331,0.20833333333333331,,0.20833333333333331,0.20833333333333331,,,,,,,,,,,,,,,,918.8161389254204,No Data,0,0,0,0,0,0,1,0,7.0018930428386685,196.66666666666669,5.5791666666666675,1663.4700000000003,1.2661493055555555,129.82416666666668,0.05596209847972087,61.20833333333334,143.91666666666669,2.3512593601089176,6.958333333333334,1.605806509799547,209.0,6.209281508345979,1246.6799999999998,19.049999999999983,115.0,104.0,7.0
132,351,1502,102,Co1 Cr0.2 Fe1 Ni1 Si0.2,FCC,CAST,,,,130.1,T,25.0,225.0,732.0,61.0,,,,,,10.1016/j.jmmm.2019.01.096,2019,1502,Co1 Cr0.2 Fe1 Ni1 Si0.2,SS,FCC_L12#1,,,,,1.0,,,,,Co1 Cr0.2 Fe1 Ni1 Si0.2,1371.93,1405.86,7775.5194094789185,0.0,86.6307441723418,24956.96703421462,-85323.97029717652,,0.2941176470588235,0.2941176470588235,0.2941176470588235,0.05882352941176471,0.05882352941176471,,,,,,,,,,,,,,,,,211.94754903598852,FCC,0,0,0,1,0,0,0,0,8.095285193512035,201.52941176470586,13.052941176470586,1788.35294117647,1.5786588235294121,124.07411764705881,0.0179463109220149,75.29411764705881,171.17647058823528,2.2734375,8.52941176470588,1.4131210683790687,232.0,6.578621246322763,493.0,9.799999999999997,115.0,80.0,6.0
133,363,1527,106,Co1 Cr1 Fe1 Mn0.2 Ni1 Pd1,No Data,CAST,,,,470.0,C,25.0,650.0,,50.0,,,,,,10.3390/e21030288,,1527,Co1 Cr1 Fe1 Mo0.2 Ni1,,,,,,,,,,,,,,,,,,,,,,,,,,,,,,,,,,,,,,,,,,751.5747656037573,No Data,0,0,0,0,0,0,1,0,8.987766520782467,203.76923076923075,4543.1884615384615,1849.730769230769,0.48356582840236717,127.54999999999998,0.041314286685581125,75.38461538461536,171.9230769230769,2.2806122448979598,8.538461538461538,1.710560083757924,158.0,5.238205297242797,661.0,13.419999999999987,115.0,60.0,4.0
134,364,1528,106,Co1 Cr1 Fe1 Mn0.4 Ni1 Pd1,No Data,CAST,,,,380.0,C,25.0,650.0,,46.0,,,,,,10.3390/e21030288,,1528,Co1 Cr1 Fe1 Mo0.2 Ni1,,,,,,,,,,,,,,,,,,,,,,,,,,,,,,,,,,,,,,,,,,741.6007777100357,No Data,0,0,0,0,0,0,1,0,8.93172175420272,203.55555555555554,4374.996296296296,1837.4814814814813,0.46614677640603597,127.82592592592593,0.041925096326164625,72.5925925925926,169.99999999999994,2.3418367346938767,8.481481481481481,1.7542723411164625,158.0,5.238205297242797,661.0,13.419999999999987,115.0,60.0,4.0
135,365,1529,106,Co1 Cr1 Fe1 Mn0.6 Ni1 Pd1,No Data,CAST,,,,180.0,C,25.0,650.0,,42.0,,,,,,10.3390/e21030288,,1529,Co1 Cr1 Fe1 Mo0.2 Ni1,,,,,,,,,,,,,,,,,,,,,,,,,,,,,,,,,,,,,,,,,,729.2581452783354,No Data,0,0,0,0,0,0,1,0,8.87968018523581,203.35714285714286,4218.817857142858,1826.107142857143,0.44993813775510233,128.08214285714286,0.04238169704802343,70.0,168.21428571428572,2.403061224489796,8.428571428571429,1.777497914573174,158.0,5.238205297242797,661.0,13.419999999999987,115.0,60.0,4.0
136,366,1530,106,Co1 Cr1 Fe1 Mn0.8 Ni1 Pd1,No Data,CAST,,,,160.0,C,25.0,650.0,,35.0,,,,,,10.3390/e21030288,,1530,Co1 Cr1 Fe1 Mo0.2 Ni1,,,,,,,,,,,,,,,,,,,,,,,,,,,,,,,,,,,,,,,,,,715.3258262560436,No Data,0,0,0,0,0,0,1,0,8.831227689990756,203.17241379310346,4073.4103448275864,1815.5172413793102,0.4348180737217601,128.3206896551724,0.04271523855705237,67.58620689655173,166.55172413793105,2.4642857142857144,8.379310344827587,1.7886363384232993,158.0,5.238205297242797,661.0,13.419999999999987,115.0,60.0,4.0
137,367,1532,109,Cr1 Fe1 Ni1 Ti0.2,No Data,CAST,,,,362.2,C,25.0,2297.94,,5.8,,,,,,10.1557/jmr.2019.40,2019,1532,Cr1 Fe1 Ni1 Ti0.2,SS+IM,BCC_B2#1,FCC_L12#1,NI3TI_D024#1,,,0.29900603471695864,0.5214026165823233,0.17959134870071802,,,Cr1 Fe1 Ni1 Ti0.2,1117.07,1310.99,7494.280131132174,0.0,80.83522038978269,28148.08344443501,-74755.15211175835,,,0.3125,0.3125,,0.3125,,,,0.0625,,,,,,,,,,,,,909.386931170755,No Data,0,0,0,0,0,0,1,0,7.773869225733119,222.875,7.93125,1908.5,0.8599433593750003,125.89062500000001,0.041626393412949665,88.0625,166.25,1.8878637331440737,7.75,1.263740679332812,163.0,4.40555580909786,452.0,22.03,71.0,70.0,6.0
138,368,1533,109,Cr1 Fe1 Ni1 Ti0.3,No Data,CAST,,,,510.3,C,25.0,2364.63,,,,,,,,10.1557/jmr.2019.40,2019,1533,Cr1 Fe1 Ni1 Ti0.3,SS+IM,BCC_B2#1,FCC_L12#1,NI3TI_D024#1,,,0.5289434343172315,0.16296534731794335,0.3080912183648253,,,Cr1 Fe1 Ni1 Ti0.3,1090.54,1309.61,7438.197113360325,0.0,78.78303105730471,23874.529126562204,-76416.2694093867,,,0.30303030303030304,0.30303030303030304,,0.30303030303030304,,,,0.09090909090909093,,,,,,,,,,,,,1104.000378525853,No Data,0,0,0,0,0,0,1,0,7.674718027960846,219.63636363636365,8.024242424242424,1909.4848484848485,1.1817382920110198,126.50454545454545,0.04916926469674012,86.72727272727273,164.54545454545456,1.8972746331236898,7.636363636363636,1.3033745415929743,163.0,4.40555580909786,452.0,22.03,71.0,70.0,6.0
139,369,1534,109,Cr1 Fe1 Ni1 Ti0.4,BCC,CAST,,,,600.3,C,25.0,2475.41,,6.5,,,,,,10.1557/jmr.2019.40,2019,1534,Cr1 Fe1 Ni1 Ti0.4,SS+IM,BCC_B2#1,C14_LAVES#1,NI3TI_D024#1,,,0.5784440495988025,0.08540947954450802,0.3361464708566895,,,Cr1 Fe1 Ni1 Ti0.4,1090.54,1306.71,7376.367286805359,0.0,77.59995701825746,20905.23794601953,-77879.50733822219,,,0.29411764705882354,0.29411764705882354,,0.29411764705882354,,,,0.11764705882352942,,,,,,,,,,,,,1243.6612968477352,BCC,1,0,0,0,0,0,0,0,7.581399253586941,216.58823529411765,8.111764705882354,1910.4117647058824,1.4647439446366786,127.08235294117648,0.05483992930040877,85.47058823529412,162.94117647058823,1.9064005505849966,7.529411764705882,1.3315743412543692,163.0,4.40555580909786,452.0,22.03,71.0,70.0,6.0
140,370,1535,109,Cr1 Fe1 Ni1 Ti0.5,BCC,CAST,,,,709.6,C,25.0,2380.79,,,,,,,,10.1557/jmr.2019.40,2019,1535,Cr1 Fe1 Ni1 Ti0.5,SS+IM,BCC_B2#1,C14_LAVES#1,NI3TI_D024#1,,,0.4912743444833605,0.18629305540358806,0.3224326001130515,,,Cr1 Fe1 Ni1 Ti0.5,1090.92,1302.36,7321.895498672842,0.0,76.73679311401075,18445.738597968768,-79240.19903616693,,,0.2857142857142857,0.2857142857142857,,0.2857142857142857,,,,0.14285714285714285,,,,,,,,,,,,,1346.3810044695724,BCC,1,0,0,0,0,0,0,0,7.493412980605832,213.71428571428572,8.194285714285714,1911.2857142857142,1.7139387755102047,127.62714285714286,0.05929685661894681,84.28571428571428,161.42857142857142,1.9152542372881356,7.428571428571428,1.351783994289646,163.0,4.40555580909786,452.0,22.03,71.0,70.0,6.0
141,371,1536,109,Cr1 Fe1 Ni1 Ti0.6,BCC,CAST,,,,718.2,C,25.0,1923.15,,,,,,,,10.1557/jmr.2019.40,2019,1536,Cr1 Fe1 Ni1 Ti0.6,SS+IM,BCC_B2#1,C14_LAVES#1,NI3TI_D024#1,,,0.4137238021397097,0.27863846012920224,0.30763773773108805,,,Cr1 Fe1 Ni1 Ti0.6,1095.82,1296.77,7270.016036536075,0.0,75.89788831862191,16127.376628237287,-80490.63520136838,,,0.2777777777777778,0.2777777777777778,,0.2777777777777778,,,,0.16666666666666666,,,,,,,,,,,,,1422.6551436194025,BCC,1,0,0,0,0,0,0,0,7.4103148339014515,211.00000000000003,8.272222222222222,1912.111111111111,1.933569444444445,128.14166666666668,0.06289145472614555,83.16666666666667,160.0,1.9238476953907815,7.333333333333334,1.3660714494230626,163.0,4.40555580909786,452.0,22.03,71.0,70.0,6.0
142,372,1537,110,Al1 Cr1 Cu1 Fe1 Mn1,No Data,POWDER,,,,633.0,C,25.0,1010.0,,,,,,,,10.1557/jmr.2019.18,2019,1537,Al1 Cr1 Cu1 Fe1 Mn1,SS+IM,BCC_B2#1,LIQUID#1,,,,0.3776852913787739,0.6223147086212262,,,,Al1 Cr1 Cu1 Fe1 Mn1,974.59,1431.01,3405.438145723645,2.337265818096565e-05,83.7374743707055,23205.61596257769,-83392.1889113304,0.2,,0.2,,,0.2,0.2,,,,0.2,,,,,,,,,,,,799.6117211036807,No Data,0,0,0,0,0,0,1,0,6.835766927979132,177.6,4.0360000000000005,1560.1879999999999,1.267584,131.0,0.054916372209027335,54.2,133.2,2.457564575645756,7.0,1.6094379124341005,209.0,6.239398742616034,1246.6799999999998,19.049999999999983,115.0,94.0,8.0
143,373,1538,110,Al1 Cr1 Cu1 Fe1 Mn1 W0.05,No Data,POWDER,,,,680.0,C,25.0,1120.0,,,,,,,,10.1557/jmr.2019.18,2019,1538,Al1 Cr1 Cu1 Fe1 Mn1 W0.05,SS+IM,BCC_B2#1,LIQUID#1,,,,0.3811189887630775,0.6188810112369225,,,,Al1 Cr1 Cu1 Fe1 Mn1 W0.05,978.19,1762.21,3484.449600474235,2.329265349995748e-05,83.98509157347576,23452.90444266085,-83460.1171303738,0.19801980198019806,,0.19801980198019806,,,0.19801980198019806,0.19801980198019806,,,,0.19801980198019806,,,,,,,,0.0099009900990099,,,,809.0245447444572,No Data,0,0,0,0,0,0,1,0,6.960303282691814,179.91089108910893,4.233663366336634,1581.3247524752474,1.2838327614939713,131.05643564356436,0.05478978755320628,55.257425742574256,134.95049504950495,2.4422146568715286,6.990099009900991,1.649048958867011,341.0,16.715784753959873,2761.68,19.049999999999983,161.0,234.0,8.0
144,374,1539,110,Al1 Cr1 Cu1 Fe1 Mn1 W0.1,No Data,POWDER,,,,705.0,C,25.0,1250.0,,,,,,,,10.1557/jmr.2019.18,2019,1539,Al1 Cr1 Cu1 Fe1 Mn1 W0.05,,,,,,,,,,,,,,,,,,,,,,,,,,,,,,,,,,,,,,,,,,818.0673862473601,No Data,0,0,0,0,0,0,1,0,7.082397748096402,182.1764705882353,4.427450980392157,1602.0470588235298,1.2992037677816224,131.11176470588236,0.05466231236899532,56.294117647058826,136.66666666666669,2.4277255311738073,6.980392156862747,1.6743892670438891,341.0,16.715784753959873,2761.68,19.049999999999983,161.0,234.0,8.0
145,375,1540,110,Al1 Cr1 Cu1 Fe1 Mn1 W0.5,No Data,POWDER,,,,780.0,C,25.0,1510.0,,,,,,,,10.1557/jmr.2019.18,2019,1540,Al1 Cr1 Cu1 Fe1 Mn1 W0.5,SS+IM,BCC_B2#1,BCC_B2#2,BCC_B2#3,LIQUID#1,,0.03973920632434445,0.41660560089823934,0.045627209771630386,0.4980279830057859,,Al1 Cr1 Cu1 Fe1 Mn1 W0.5,995.75,2846.13,4755.638195174524,2.3468187905634116e-05,83.34222995812135,23859.77523374868,-82234.88350293977,0.18181818181818185,,0.18181818181818185,,,0.18181818181818185,0.18181818181818185,,,,0.18181818181818185,,,,,,,,0.09090909090909093,,,,878.7230034371959,No Data,0,0,0,0,0,0,1,0,7.979237093977381,198.81818181818184,5.850909090909091,1754.2618181818184,1.3951421487603308,131.5181818181818,0.053621992585996,63.90909090909091,149.27272727272728,2.3357041251778097,6.909090909090908,1.7677614722893296,341.0,16.715784753959873,2761.68,19.049999999999983,161.0,234.0,8.0
146,381,1554,114,Hf1 Ti1 Zr1,Other,CAST,,,,211.0,C,25.0,773.0,,17.0,,,,,,10.1007/s00339-019-2484-1,,1554,Hf1 Ti1 Zr1,SS,BCC_B2#1,,,,,1.0,,,,,Hf1 Ti1 Zr1,1731.36,1782.5500000000004,8157.330642137264,0.0,93.50720327751527,35145.06765919494,-83889.60211308202,,,,,,,,,,0.3333333333333333,,,,0.3333333333333333,,,,0.3333333333333333,,,,,338.98424600031575,Other,0,0,0,0,0,0,0,1,8.096268350828332,87.33333333333331,4593.666666666666,2191.5666666666666,2.177866666666665,154.71666666666667,0.03970436677176682,35.666666666666664,103.0,2.8878504672897196,4.0,1.0986122886681096,48.0,8.778626253132835,565.0,14.099999999999994,14.0,21.0,0.0
147,382,1555,114,Hf1 Sc1 Ti1 Zr1,Other,CAST,,,,233.0,C,25.0,1001.0,,21.9,,,,,,10.1007/s00339-019-2484-1,,1555,Hf1 Ti1 Zr1,,,,,,,,,,,,,,,,,,,,,,,,,,,,,,,,,,,,,,,,,,340.84890746107214,Other,0,0,0,0,0,0,0,1,6.821466263121248,84.0,6945.25,2097.175,2.6252749999999994,157.0625,0.04262037215080613,34.0,91.5,2.6911764705882355,3.75,1.3862943611198906,48.0,10.283445952380955,692.0,17.94999999999999,15.0,53.0,1.0
148,383,1556,114,Hf1 Ti1 Y1 Zr1,Other,CAST,,,,241.0,C,25.0,554.0,,17.7,,,,,,10.1007/s00339-019-2484-1,,1556,Hf1 Ti1 Y1 Zr1,SS+IM,BCC_B2#1,HCP_A3#1,,,,0.8449433945263762,0.15505660547362374,,,,Hf1 Ti1 Y1 Zr1,1364.46,1547.42,8809.679438621726,0.0,92.29027963861708,34085.97783209665,-83399.54814786291,,,,,,,,,,0.25,,,,0.25,,,,0.25,,,,0.25,773.9362843909662,Other,0,0,0,0,0,0,0,1,7.190233204771149,81.5,3460.25,2092.425,11.299474999999997,161.075,0.07593090999608866,33.25,87.5,2.6315789473684212,3.75,1.3862943611198906,52.0,8.808378185781358,711.0,34.0,18.0,69.0,1.0
149,384,1557,114,Hf1 Sc1 Ti1 Y1 Zr1,Other,CAST,,,,256.0,C,25.0,793.0,,15.7,,,,,,10.1007/s00339-019-2484-1,,1557,Hf1 Ti1 Y1 Zr1,,,,,,,,,,,,,,,,,,,,,,,,,,,,,,,,,,,,,,,,,,632.1025303137161,Other,0,0,0,0,0,0,0,1,6.351598563816918,80.0,5568.2,2036.74,9.080383999999999,161.68,0.0680731757293668,32.4,81.4,2.512345679012346,3.6000000000000005,1.6094379124341005,52.0,10.283445952380955,711.0,34.0,18.0,69.0,1.0
150,385,1559,116,Al0.562 Co0.938 Cr0.312 Fe0.312 Ni1,No Data,CAST,,,,305.4,C,25.0,1129.4,,16.7,,,,,,10.1007/s00339-019-2506-z,,1559,Al0.562 Co0.938 Cr0.312 Fe0.312 Ni1,SS+IM,BCC_B2#2,FCC_L12#1,,,,0.545739421459744,0.4542605785402561,,,,Al0.562 Co0.938 Cr0.312 Fe0.312 Ni1,1370.62,1390.84,7337.692178793163,1.227054910695267e-07,80.30198355963529,7693.671349268962,-94530.75372214678,0.1798975672215109,0.3002560819462228,0.0998719590268886,0.3201024327784891,,0.0998719590268886,,,,,,,,,,,,,,,,,1080.6816813469572,No Data,0,0,0,0,0,0,1,0,7.4945420233035325,188.30409731113957,14.165224071702944,1650.4807426376442,1.5951744921806479,128.07064660691418,0.055266918596642435,71.19910371318821,158.2944942381562,2.2232652657513063,7.841229193341869,1.4946509578279032,209.0,6.209281508345979,1246.6799999999998,19.049999999999983,89.0,104.0,7.0
151,386,1560,116,Al0.581 Co0.968 Cr0.323 Fe0.323 Mo0.032 Ni1,No Data,CAST,,,,357.3,C,25.0,1159.7,,18.2,,,,,,10.1007/s00339-019-2506-z,,1560,Al0.581 Co0.968 Cr0.323 Fe0.323 Mo0.032 Ni1,SS+IM,BCC_B2#2,FCC_L12#1,SIGMA#1,,,0.5416517725955353,0.4405525771708988,0.01779565023356583,,,Al0.581 Co0.968 Cr0.323 Fe0.323 Mo0.032 Ni1,1357.46,1388.81,7359.184069836917,1.2955636931280195e-07,80.24877110771891,7507.467821930225,-94649.21779819592,0.18004338394793926,0.2999690114657577,0.10009296560272699,0.3098853424233034,,0.10009296560272699,,,0.009916330957545709,,,,,,,,,,,,,,1080.7393872406212,No Data,0,0,0,0,0,0,1,0,7.506146880645012,189.58165478772855,15.107263712426402,1662.0538952587544,1.630733140187155,128.1888999070344,0.0555256754306793,70.64673070963744,158.7685156492098,2.2473582861429002,7.7995041834521235,1.53943615025207,259.0,7.529990989339018,1962.6799999999998,19.049999999999983,95.0,154.0,7.0
152,387,1561,116,Al0.6 Co1 Cr0.333 Fe0.333 Mo0.067 Ni1,No Data,CAST,,,,362.6,C,25.0,1250.8,,14.7,,,,,,10.1007/s00339-019-2506-z,,1561,Al0.6 Co1 Cr0.333 Fe0.333 Mo0.067 Ni1,SS+IM,BCC_B2#2,FCC_L12#1,SIGMA#1,,,0.5511052055911424,0.3809762511785619,0.06791854323029563,,,Al0.6 Co1 Cr0.333 Fe0.333 Mo0.067 Ni1,1345.57,1386.64,7390.706946154658,1.2871338991773008e-07,79.85454119027287,6969.294589200501,-94685.53634601686,0.18001800180018002,0.3000300030003,0.0999099909990999,0.3000300030003,,0.0999099909990999,,,0.020102010201020103,,,,,,,,,,,,,,1079.8932355829256,No Data,0,0,0,0,0,0,1,0,7.520254928357131,190.8829882988299,16.08969096909691,1673.8754875487548,1.664949394759458,128.3073537353735,0.055753877167081814,70.06930693069307,159.28592859285928,2.2732625106512345,7.75997599759976,1.5698922082446936,259.0,7.529990989339018,1962.6799999999998,19.049999999999983,95.0,154.0,7.0
153,388,1562,116,Al0.6 Co1 Cr0.333 Fe0.333 Mo0.1 Ni0.967,No Data,CAST,,,,359.7,C,25.0,1198.3,,14.5,,,,,,10.1007/s00339-019-2506-z,,1562,Al0.6 Co1 Cr0.333 Fe0.333 Mo0.1 Ni0.967,SS+IM,BCC_B2#2,FCC_L12#1,SIGMA#1,,,0.5608011836653128,0.3238687475633854,0.11533006877130178,,,Al0.6 Co1 Cr0.333 Fe0.333 Mo0.1 Ni0.967,1342.82,1384.81,7419.61472497295,1.2810344240594547e-07,79.47034830194045,6447.13170643503,-94718.62168193515,0.18001800180018002,0.3000300030003,0.0999099909990999,0.2901290129012901,,0.0999099909990999,,,0.030003000300030006,,,,,,,,,,,,,,1078.7034058508332,No Data,0,0,0,0,0,0,1,0,7.533331259852112,192.16021602160214,17.040186018601858,1685.4398439843983,1.696625139561661,128.42289828982896,0.055962186995689764,69.51485148514851,159.78097809780976,2.2985157082863963,7.72037203720372,1.5943754728049058,259.0,7.529990989339018,1962.6799999999998,19.049999999999983,95.0,154.0,7.0
154,393,1574,121,Nb1 Ta1 Ti1 Zr1,BCC,CAST,500.0,,,358.0,T,25.0,1144.0,1205.0,6.4,,98.0,,,,10.3390/e21020114,,1574,Nb1 Ta1 Ti1 Zr1,SS,BCC_B2#1,,,,,1.0,,,,,Nb1 Ta1 Ti1 Zr1,1791.38,2086.22,8728.275076263893,0.0,90.12980565612813,34170.24080007317,-80565.00180017791,,,,,,,,0.25,,0.25,,,,0.25,,,0.25,,,,,,643.0940600221643,BCC,1,0,0,0,0,0,0,0,9.0660349662511,118.75,540.25,2527.175,1.9831249999999994,148.075,0.04828427519431504,46.0,142.25,3.092391304347826,4.5,1.3862943611198906,118.0,12.175346107203493,1349.0,17.349999999999994,36.0,111.0,1.0
155,394,1578,121,Nb1 Ta0.667 Ti0.667 Zr0.333,No Data,CAST,500.0,,,294.0,T,25.0,822.0,852.0,0.33,,127.0,,,,10.3390/e21020114,,1578,Nb1 Ta0.667 Ti0.667 Zr0.333,SS,BCC_B2#1,,,,,1.0,,,,,Nb1 Ta0.667 Ti0.667 Zr0.333,1931.3,2243.54,9054.597360926646,0.0,88.58828302978279,32758.028853774595,-80014.85544313889,,,,,,,,0.3749531308586426,,0.25009373828271464,,,,0.12485939257592801,,,0.25009373828271464,,,,,,508.1181592262194,No Data,0,0,0,0,0,0,1,0,9.325727780740717,123.38882639670041,366.30933633295837,2605.0247844019495,1.1531267451523561,145.90412448443942,0.0382863003185745,46.6291713535808,152.3835770528684,3.267988099067224,4.625046869141357,1.320809768127621,118.0,12.175346107203493,1349.0,17.349999999999994,36.0,111.0,1.0
156,397,1631,131,Al0.267 Co1 Cr0.667 Fe0.667 Ni0.667 Ti0.2,No Data,POWDER,,,,515.0,C,25.0,2012.0,,,17.52,,,,,10.5755/j01.ms.25.3.19452,,1631,Al0.267 Co1 Cr0.667 Fe0.667 Ni0.667 Ti0.2,SS+IM,BCC_B2#2,FCC_L12#1,,,,0.2943522086925884,0.7056477913074116,,,,Al0.267 Co1 Cr0.667 Fe0.667 Ni0.667 Ti0.2,1160.35,1300.49,7247.640317573845,1.4858677712311448e-07,84.0141317104209,19403.184178292464,-87546.80548907335,0.07698961937716263,0.28835063437139563,0.1923298731257209,0.1923298731257209,,0.1923298731257209,,,,0.05767012687427912,,,,,,,,,,,,,1122.2517476466717,No Data,0,0,0,0,0,0,1,0,7.626395905497477,205.05190311418687,13.320374855824682,1793.5321337946943,1.424615361098473,127.3820444059977,0.0530856331264662,78.67156862745098,162.18627450980395,2.0615614680042373,7.672722029988466,1.671720585316299,209.0,6.209281508345979,1246.6799999999998,22.03,89.0,104.0,7.0
157,398,1643,133,Al1 Nb1 Ti1 Zr1,B2,CAST,250.0,,5.85,422.0,C,25.0,1509.0,,8.6,,,,,,10.1080/02670836.2018.1446267,2018,1643,Al1 Nb1 Ti1 Zr1,SS+IM,AL3ZR5#1,BCC_B2#1,,,,0.4499595684313102,0.5500404315686898,,,,Al1 Nb1 Ti1 Zr1,1485.26,1690.52,5785.749145980728,1.6180748250571727e-06,79.22851686175706,2617.626393884441,-98240.27557113233,0.25,,,,,,,0.25,,0.25,,,,0.25,,,,,,,,,493.88500067594833,Other,0,0,0,0,0,0,0,1,5.571267014638199,89.75,440.75,1938.0049999999999,2.430968749999999,148.1175,0.04806888658916975,35.25,111.25,3.1560283687943262,4.0,1.3862943611198906,48.0,5.880460958448753,1816.6799999999998,17.349999999999994,18.0,94.0,2.0
