Repository: PredictiveScienceLab/paper-2023-strength-karumuri

## **Hierarchical Bayesian approach to experimental data fusion: Application to strength prediction of high entropy alloys from hardness measurements**
[Sharmila Karumuri](https://scholar.google.com/citations?user=uY1G-S0AAAAJ&hl=en), [Zachary D. McClure](https://scholar.google.com/citations?hl=en&user=DOSWfs4AAAAJ&view_op=list_works&sortby=pubdate), [Alejandro Strachan](https://scholar.google.com/citations?user=JOeDlUkAAAAJ&hl=en), [Michael Titus](https://scholar.google.com/citations?user=QvXL-YEAAAAJ&hl=en), and [Ilias Bilionis](https://scholar.google.com/citations?user=rjXLtJMAAAAJ&hl=en).

File: Hardness_only_with_Descriptors-Sh.csv (part 4 of 4)
,index,IDENTIFIER: Reference ID,FORMULA,PROPERTY: Microstructure,PROPERTY: Processing method,PROPERTY: grain size ($\mu$m),PROPERTY: ROM Density (g/cm$^3$),PROPERTY: Exp. Density (g/cm$^3$),PROPERTY: HV,PROPERTY: Type of test,PROPERTY: Test temperature ($^\circ$C),PROPERTY: YS (MPa),PROPERTY: UTS (MPa),PROPERTY: Elongation (%),PROPERTY: Elongation plastic (%),PROPERTY: Young modulus (GPa),PROPERTY: O content (wppm),PROPERTY: N content (wppm),PROPERTY: C content (wppm),REFERENCE: doi,REFERENCE: year,Unnamed: 0.1,alloy_names,structure,phase_1,phase_2,phase_3,phase_4,phase_5,vol_phase1,vol_phase2,vol_phase3,vol_phase4,vol_phase5,alloy,density_kgm3,solidus,liquidus,Ac_Al,entropy_jmol,enthalpy_jmol,gibbs_jmol,Al,Co,Fe,Ni,Si,Cr,Mn,Nb,Mo,Ti,Cu,C,V,Zr,B,Sn,Ta,Hf,W,Zn,Re,Y,Phase_Weight_Min,Phase_BCC,Phase_BCC+BCC,Phase_BCC+Sec.,Phase_FCC,Phase_FCC+BCC,Phase_FCC+Sec.,Phase_No Data,Phase_Other,Density,Modulus,Cost,Tm,Misfit,Rbar,delta,shear,bulk,pugh,VEC,SMIX,ModulusMX,DensityMX,TmMX,R_MX,shearMX,bulkMX,VECMX
255,957,155,Al1 Co0.558 Cr0.535 Fe0.116 Ni0.116,No Data,,,,,868.0,,,,,,,,,,,10.1016/j.actamat.2019.03.010,2019,957,Al1 Co0.558 Cr0.535 Fe0.116 Ni0.116,SS+IM,BCC_B2#1,BCC_B2#2,,,,0.26576396873804803,0.734236031261952,,,,Al1 Co0.558 Cr0.535 Fe0.116 Ni0.116,1358.31,1474.57,5662.900588437457,0.00012547141812971091,68.2699294223898,-11169.18518348276,-98076.80533818496,0.4301075268817204,0.24,0.049892473118279566,0.049892473118279566,,0.23010752688172045,,,,,,,,,,,,,,,,,No Data,0,0,0,0,0,0,1,0,5.773306317112804,164.97333333333333,10.358658064516131,1503.951827956989,2.3603595029991906,132.7539827956989,0.0681812272708615,63.52817204301075,130.16774193548386,2.0489766626270285,5.7290322580645165,1.3426180217130916,209.0,6.2092815083459785,1246.6799999999996,19.049999999999983,89.0,104.0,7.0
256,958,155,Al1 Co0.535 Cr0.488 Fe0.186 Ni0.116,No Data,,,,,863.0,,,,,,,,,,,10.1016/j.actamat.2019.03.010,2019,958,Al1 Co0.535 Cr0.488 Fe0.186 Ni0.116,SS+IM,BCC_B2#1,BCC_B2#2,,,,0.240420256570144,0.7595797434298561,,,,Al1 Co0.535 Cr0.488 Fe0.186 Ni0.116,1351.97,1471.1,5679.031271653083,0.00010961294098562024,69.0989556776288,-10654.085282800635,-98617.05586042207,0.4301075268817204,0.23010752688172045,0.07999999999999999,0.049892473118279566,,0.20989247311827955,,,,,,,,,,,,,,,,,No Data,0,0,0,0,0,0,1,0,5.77767316808609,163.61849462365592,9.905152688172043,1496.9178494623654,2.355148206840097,132.72831827956986,0.06836915356026778,62.93032258064516,130.27096774193544,2.070082631071743,5.759569892473117,1.3802721996959384,209.0,6.2092815083459785,1246.6799999999996,19.049999999999983,89.0,104.0,7.0
257,959,155,Al1 Co0.255 Cr0.426 Cu0.106 Fe0.234 Ni0.106,No Data,,,,,843.0,,,,,,,,,,,10.1016/j.actamat.2019.03.010,2019,959,Al1 Co0.535 Cr0.488 Fe0.186 Ni0.116,,,,,,,,,,,,,,,,,,,,,,,,,,,,,,,,,,,,,,,,,,No Data,0,0,0,0,0,0,1,0,5.524044737552612,153.50399623883405,7.1660178655383175,1440.380686412788,2.2714004712067237,133.55880582980726,0.0679873624267548,59.44851904090269,124.00564174894218,2.085933236850221,5.617771509167843,1.4729225056310091,209.0,6.239398742616035,1246.6799999999996,19.049999999999983,89.0,104.0,8.0
258,960,155,Al1 Co0.349 Cr0.395 Cu0.116 Fe0.326 Ni0.14,No Data,,,,,794.0,,,,,,,,,,,10.1016/j.actamat.2019.03.010,2019,960,Al1 Co0.349 Cr0.395 Cu0.116 Fe0.326 Ni0.14,SS+IM,BCC_B2#1,BCC_B2#3,,,,0.2319641196856833,0.7680358803143167,,,,Al1 Co0.349 Cr0.395 Cu0.116 Fe0.326 Ni0.14,1173.33,1403.42,5643.697394115688,9.874423408219842e-05,71.6044227494029,-7117.277174974676,-98269.70733496461,0.4299226139294927,0.15004299226139292,0.14015477214101466,0.06018916595012898,,0.16981943250214962,,,,,0.04987102321582115,,,,,,,,,,,,No Data,0,0,0,0,0,0,1,0,5.7928390084995005,156.92691315563195,7.80639724849527,1462.2708168529666,2.286630528719792,132.80303955288048,0.06800488315227528,60.421324161650894,128.49527085124674,2.1266543332858974,5.930782459157351,1.5427006019410712,209.0,6.239398742616035,1246.6799999999996,19.049999999999983,89.0,104.0,8.0
259,961,155,Al1 Co0.238 Cr0.714 Cu0.119 Fe0.167 Ni0.143,No Data,,,,,783.0,,,,,,,,,,,10.1016/j.actamat.2019.03.010,2019,961,Al1 Co0.349 Cr0.395 Cu0.116 Fe0.326 Ni0.14,,,,,,,,,,,,,,,,,,,,,,,,,,,,,,,,,,,,,,,,,,No Data,0,0,0,0,0,0,1,0,5.707123748616848,167.26375472490557,7.5409743805123925,1521.0927257454855,2.1714789325616257,132.66784964300714,0.06755471732294635,65.61696766064681,127.62284754304916,1.9449671646376587,5.6703065938681245,1.4607552337579892,209.0,6.239398742616035,1246.6799999999996,19.049999999999983,89.0,104.0,8.0
260,962,155,Al1 Co0.234 Cr0.468 Cu0.106 Fe0.213 Ni0.106,No Data,,,,,797.0,,,,,,,,,,,10.1016/j.actamat.2019.03.010,2019,962,Al1 Co0.349 Cr0.395 Cu0.116 Fe0.326 Ni0.14,,,,,,,,,,,,,,,,,,,,,,,,,,,,,,,,,,,,,,,,,,No Data,0,0,0,0,0,0,1,0,5.5010500973407535,154.86647860836862,7.065510108133522,1448.0915467795019,2.2517265833931788,133.5647296661965,0.06793938633922221,60.16925246826518,123.70944992947815,2.0560243788091888,5.5684062059238375,1.4601227744324123,209.0,6.239398742616035,1246.6799999999996,19.049999999999983,89.0,104.0,8.0
261,963,155,Al1 Co0.277 Cr0.426 Cu0.106 Fe0.213 Ni0.106,No Data,,,,,805.0,,,,,,,,,,,10.1016/j.actamat.2019.03.010,2019,963,Al1 Co0.349 Cr0.395 Cu0.116 Fe0.326 Ni0.14,,,,,,,,,,,,,,,,,,,,,,,,,,,,,,,,,,,,,,,,,,No Data,0,0,0,0,0,0,1,0,5.53506169181105,153.51033834586462,7.4503477443609025,1440.1103007518798,2.284432848009356,133.56450187969924,0.06791093932276067,59.386748120300744,124.13063909774435,2.0902077151335314,5.62922932330827,1.4714887861031483,209.0,6.239398742616035,1246.6799999999996,19.049999999999983,89.0,104.0,8.0
262,964,155,Al0.853 Co0.647 Cr1 Fe0.147 Ni0.294,No Data,,,,,699.0,,,,,,,,,,,10.1016/j.actamat.2019.03.010,2019,964,Al0.853 Co0.647 Cr1 Fe0.147 Ni0.294,SS+IM,BCC_B2#1,BCC_B2#2,,,,0.3597213037260953,0.6402786962739047,,,,Al0.853 Co0.647 Cr1 Fe0.147 Ni0.294,1428.99,1441.43,6369.04885231354,5.117796017345809e-06,68.73532046231966,-6076.99106177668,-93577.05401030961,0.29003740224413466,0.21999319959197552,0.0499829989799388,0.0999659979598776,,0.34002040122407345,,,,,,,,,,,,,,,,,No Data,0,0,0,0,0,0,1,0,6.455804529004331,191.68650119007145,11.208588915334921,1664.1506154369265,1.9651805043562731,130.17640598435906,0.06382014204604683,74.8388303298198,142.53587215232915,1.9045710832754053,6.289697381842911,1.4388608489964745,209.0,6.2092815083459785,1246.6799999999996,19.049999999999983,89.0,104.0,7.0
263,965,155,Al1 Co0.149 Cr0.34 Cu0.191 Fe0.34 Ni0.106,No Data,,,,,749.0,,,,,,,,,,,10.1016/j.actamat.2019.03.010,2019,965,Al1 Co0.149 Cr0.34 Cu0.191 Fe0.34 Ni0.106,SS+IM,BCC_B2#1,BCC_B2#2,,,,0.28850913169314546,0.7114908683068545,,,,Al1 Co0.149 Cr0.34 Cu0.191 Fe0.34 Ni0.106,1152.43,1292.65,5301.106261051978,0.00029000561681091514,72.98831408398169,-1739.5583821611983,-94653.68221106988,0.4703668861712136,0.07008466603951083,0.15992474129821266,0.04985888993414864,,0.15992474129821266,,,,,0.08984007525870179,,,,,,,,,,,,No Data,0,0,0,0,0,0,1,0,5.545262151246545,147.58748824082784,5.698118532455315,1409.2969990592665,2.219291705878657,133.629557855127,0.06762437254376072,57.092662276575744,122.69049858889936,2.1489714036200662,5.767638758231421,1.4933545357242184,209.0,6.239398742616035,1246.6799999999996,19.049999999999983,89.0,104.0,8.0
264,966,155,Al1 Co0.326 Cr0.488 Cu0.116 Fe0.279 Ni0.116,No Data,,,,,828.0,,,,,,,,,,,10.1016/j.actamat.2019.03.010,2019,966,Al1 Co0.326 Cr0.488 Cu0.116 Fe0.279 Ni0.116,SS+IM,BCC_B2#1,BCC_B2#3,,,,0.306036912096228,0.693963087903772,,,,Al1 Co0.326 Cr0.488 Cu0.116 Fe0.279 Ni0.116,1137.12,1374.71,5571.279454793853,0.0001481596119216047,71.63729659025962,-4573.314743114114,-95767.59330251462,0.4301075268817204,0.14021505376344084,0.12,0.049892473118279566,,0.20989247311827955,,,,,0.049892473118279566,,,,,,,,,,,,No Data,0,0,0,0,0,0,1,0,5.744413991967247,159.75698924731182,7.744610752688173,1478.1629763440858,2.2479491273627006,132.82382795698922,0.06787711597295437,61.863225806451595,127.87526881720429,2.06706435285611,5.8193548387096765,1.5196048858370022,209.0,6.239398742616035,1246.6799999999996,19.049999999999983,89.0,104.0,8.0
265,967,155,Al1 Co0.383 Cr0.319 Cu0.106 Fe0.213 Ni0.106,No Data,,,,,849.0,,,,,,,,,,,10.1016/j.actamat.2019.03.010,2019,967,Al1 Co0.383 Cr0.319 Cu0.106 Fe0.213 Ni0.106,SS+IM,BCC_B2#1,BCC_B2#2,BCC_B2#3,,,0.1837690317054196,0.15584064011076024,0.6603903281838203,,,Al1 Co0.383 Cr0.319 Cu0.106 Fe0.213 Ni0.106,1102.09,1423.81,5481.179385665811,0.0002510963709851477,70.9776244072134,-8573.933573720427,-98928.44944410313,0.4701457451810062,0.18006582040432534,0.10014104372355433,0.049835448989186654,,0.14997649271274094,,,,,0.049835448989186654,,,,,,,,,,,,No Data,0,0,0,0,0,0,1,0,5.616205379492851,149.96285848613073,8.396492712740951,1419.2302397743304,2.3654267563104407,133.5780394922426,0.06783848801605158,57.36718382698637,125.11048425011757,2.180871988198656,5.778561354019747,1.4774405651416782,209.0,6.239398742616035,1246.6799999999996,19.049999999999983,89.0,104.0,8.0
266,968,155,Al1 Co0.426 Cr0.383 Cu0.106 Fe0.106 Ni0.106,No Data,,,,,883.0,,,,,,,,,,,10.1016/j.actamat.2019.03.010,2019,968,Al1 Co0.426 Cr0.383 Cu0.106 Fe0.106 Ni0.106,SS+IM,BCC_B2#1,BCC_B2#2,BCC_B2#3,,,0.21012203742486252,0.14994919385593086,0.6399287687192067,,,Al1 Co0.426 Cr0.383 Cu0.106 Fe0.106 Ni0.106,1020.09,1435.77,5455.141742925206,0.00029432388414071906,70.250491040667,-8630.52571698549,-98059.4008117546,0.4701457451810062,0.20028208744710865,0.049835448989186654,0.049835448989186654,,0.18006582040432534,,,,,0.049835448989186654,,,,,,,,,,,,No Data,0,0,0,0,0,0,1,0,5.614970349093825,151.96850023507287,9.224297132110957,1429.4639022096853,2.3805987735539813,133.62162200282089,0.06749013632254028,58.21861777150918,125.01175364362958,2.1472813754229554,5.738598965679362,1.4339687680555668,209.0,6.239398742616035,1246.6799999999996,19.049999999999983,89.0,104.0,8.0
267,969,155,Al1 Co0.419 Cr0.465 Fe0.279 Ni0.163,No Data,,,,,864.0,,,,,,,,,,,10.1016/j.actamat.2019.03.010,2019,969,Al1 Co0.419 Cr0.465 Fe0.279 Ni0.163,SS+IM,BCC_B2#1,BCC_B2#2,,,,0.2506640988399098,0.7493359011600903,,,,Al1 Co0.419 Cr0.465 Fe0.279 Ni0.163,1336.98,1457.33,5635.449766548412,0.00011005361828960833,70.1591083828514,-9459.148088906211,-98771.69306027604,0.4299226139294927,0.18013757523645746,0.11994840928632848,0.07007738607050731,,0.1999140154772141,,,,,,,,,,,,,,,,,No Data,0,0,0,0,0,0,1,0,5.758363731641772,162.84393809114357,8.705597592433362,1493.871453138435,2.328761819397014,132.67742906276868,0.06870890090565844,62.84006878761823,130.0902837489252,2.070180479728528,5.770851246775581,1.4341667441330823,209.0,6.2092815083459785,1246.6799999999996,19.049999999999983,89.0,104.0,7.0
268,970,155,Al1 Co0.362 Cr0.34 Cu0.106 Fe0.213 Ni0.106,No Data,,,,,841.0,,,,,,,,,,,10.1016/j.actamat.2019.03.010,2019,970,Al1 Co0.362 Cr0.34 Cu0.106 Fe0.213 Ni0.106,SS+IM,BCC_B2#1,BCC_B2#2,BCC_B2#3,,,0.20633843328671567,0.1811341965602775,0.6125273701530067,,,Al1 Co0.362 Cr0.34 Cu0.106 Fe0.213 Ni0.106,1103.56,1412.37,5452.916375807413,0.0002709909517724707,71.16515949644999,-7621.974195823832,-98215.22223480466,0.4701457451810061,0.1701927597555242,0.10014104372355427,0.04983544898918664,,0.15984955336154208,,,,,0.04983544898918664,,,,,,,,,,,,No Data,0,0,0,0,0,0,1,0,5.5999754403975865,150.65397273154682,8.208904560413728,1423.297940761636,2.3495882243852897,133.57616361071928,0.06785272413131252,57.7621062529384,124.91302303714151,2.1625427315643817,5.748942172073343,1.4786519652244956,209.0,6.239398742616035,1246.6799999999996,19.049999999999983,89.0,104.0,8.0
269,973,155,Al1 Co0.457 Cr0.391 Cu0.109 Fe0.109 Ni0.109,No Data,,,,,840.0,,,,,,,,,,,10.1016/j.actamat.2019.03.010,2019,973,Al1 Co0.457 Cr0.391 Cu0.109 Fe0.109 Ni0.109,SS+IM,BCC_B2#1,BCC_B2#2,BCC_B2#3,,,0.20754079956840066,0.12585035018766005,0.6666088502439395,,,Al1 Co0.457 Cr0.391 Cu0.109 Fe0.109 Ni0.109,1018.23,1444.03,5529.006462532523,0.0002225591156559401,69.93626905775668,-9524.738560950736,-98553.60907147496,0.4597701149425287,0.2101149425287356,0.050114942528735634,0.050114942528735634,,0.17977011494252873,,,,,0.050114942528735634,,,,,,,,,,,,No Data,0,0,0,0,0,0,1,0,5.678916571267853,153.36597701149427,9.482124137931033,1437.8885425287356,2.3820267236570216,133.43452873563214,0.06748835642797242,58.709885057471254,126.08275862068965,2.1475558757655016,5.802298850574712,1.4436018736083032,209.0,6.239398742616035,1246.6799999999996,19.049999999999983,89.0,104.0,8.0
270,974,155,Al1 Co0.512 Cr0.512 Fe0.186 Ni0.116,No Data,,,,,882.0,,,,,,,,,,,10.1016/j.actamat.2019.03.010,2019,974,Al1 Co0.512 Cr0.512 Fe0.186 Ni0.116,SS+IM,BCC_B2#1,BCC_B2#2,,,,0.2605564169581963,0.7394435830418038,,,,Al1 Co0.512 Cr0.512 Fe0.186 Ni0.116,1344.24,1462.2,5652.275440180079,0.0001224764029033374,69.26222745125594,-9776.437803075705,-97947.25334852454,0.4299226139294927,0.22012037833190026,0.07996560619088564,0.04987102321582115,,0.22012037833190026,,,,,,,,,,,,,,,,,No Data,0,0,0,0,0,0,1,0,5.7620262315740325,164.36027515047292,9.716887360275154,1501.285468615649,2.3401657701751257,132.72307824591573,0.06838010117446912,63.34823731728289,130.0859845227859,2.053505985829465,5.730008598452279,1.3807939665688993,209.0,6.2092815083459785,1246.6799999999996,19.049999999999983,89.0,104.0,7.0
271,975,155,Al1 Co0.512 Cr0.535 Fe0.163 Ni0.116,No Data,,,,,883.0,,,,,,,,,,,10.1016/j.actamat.2019.03.010,2019,975,Al1 Co0.512 Cr0.535 Fe0.163 Ni0.116,SS+IM,BCC_B2#1,BCC_B2#2,,,,0.2754289853253183,0.7245710146746818,,,,Al1 Co0.512 Cr0.535 Fe0.163 Ni0.116,1345.13,1460.44,5638.215152890757,0.00013241522871875537,69.06558031238018,-9645.407179301923,-97565.89091696187,0.4299226139294927,0.22012037833190026,0.07007738607050731,0.04987102321582115,,0.23000859845227856,,,,,,,,,,,,,,,,,No Data,0,0,0,0,0,0,1,0,5.755251143678912,165.0326741186586,9.804101461736886,1504.9342218400686,2.3371334943355944,132.73088993981082,0.06832280287571765,63.67454858125537,129.98710232158209,2.0414295070455823,5.7102321582115225,1.3699242748277198,209.0,6.2092815083459785,1246.6799999999996,19.049999999999983,89.0,104.0,7.0
272,976,155,Al1 Co0.465 Cr0.488 Fe0.209 Ni0.163,No Data,,,,,828.0,,,,,,,,,,,10.1016/j.actamat.2019.03.010,2019,976,Al1 Co0.465 Cr0.488 Fe0.209 Ni0.163,SS+IM,BCC_B2#1,BCC_B2#2,,,,0.25699150985502844,0.7430084901449715,,,,Al1 Co0.465 Cr0.488 Fe0.209 Ni0.163,1347.95,1469.36,5649.79228224571,0.00011225109558699187,69.28568844587288,-10869.562243098217,-99070.2436346944,0.4301075268817205,0.20000000000000004,0.08989247311827958,0.07010752688172044,,0.2098924731182796,,,,,,,,,,,,,,,,,No Data,0,0,0,0,0,0,1,0,5.7696422419117575,163.45634408602155,9.346933333333336,1496.5346236559144,2.349000263540294,132.70831397849466,0.06851200815223563,63.01978494623657,130.1720430107527,2.06557421803018,5.7698924731182775,1.4153438203746864,209.0,6.2092815083459785,1246.6799999999996,19.049999999999983,89.0,104.0,7.0
273,977,155,Al1 Co0.512 Cr0.581 Fe0.116 Ni0.116,No Data,,,,,848.0,,,,,,,,,,,10.1016/j.actamat.2019.03.010,2019,977,Al1 Co0.512 Cr0.581 Fe0.116 Ni0.116,SS+IM,BCC_B2#1,BCC_B2#2,,,,0.30430695675310176,0.6956930432468982,,,,Al1 Co0.512 Cr0.581 Fe0.116 Ni0.116,1347.11,1457.04,5608.707668853353,0.00015521571071268082,68.65283746254889,-9350.494609355972,-96745.55669918073,0.4301075268817204,0.2202150537634409,0.049892473118279566,0.049892473118279566,,0.2498924731182796,,,,,,,,,,,,,,,,,No Data,0,0,0,0,0,0,1,0,5.740782616120307,166.35827956989243,9.982744086021508,1512.1032258064515,2.3314723718348938,132.75022365591394,0.06820739075265712,64.31956989247311,129.7720430107527,2.017613662959818,5.669677419354839,1.3417847369160796,209.0,6.2092815083459785,1246.6799999999996,19.049999999999983,89.0,104.0,7.0
274,978,155,Al1 Co0.404 Cr0.404 Cu0.106 Fe0.106 Ni0.106,No Data,,,,,878.0,,,,,,,,,,,10.1016/j.actamat.2019.03.010,2019,978,Al1 Co0.404 Cr0.404 Cu0.106 Fe0.106 Ni0.106,SS+IM,BCC_B2#1,BCC_B2#2,BCC_B2#3,,,0.23253194115406625,0.16050264086604085,0.6069654179798929,,,Al1 Co0.404 Cr0.404 Cu0.106 Fe0.106 Ni0.106,1021.36,1424.19,5426.302347848138,0.00031643502747350486,70.45773079126931,-7631.090823582065,-97323.7821208679,0.4703668861712136,0.1900282220131703,0.04985888993414864,0.04985888993414864,,0.1900282220131703,,,,,0.04985888993414864,,,,,,,,,,,,No Data,0,0,0,0,0,0,1,0,5.597217916203223,152.63311382878643,9.027789275634996,1433.3742803386644,2.3645425065643386,133.62375352775166,0.06750417563598718,58.60583254938853,124.78833490122295,2.1292818389033354,5.707431796801505,1.4344001307257956,209.0,6.239398742616035,1246.6799999999996,19.049999999999983,89.0,104.0,8.0
275,979,155,Al1 Co0.674 Cr0.419 Fe0.116 Ni0.116,No Data,,,,,782.0,,,,,,,,,,,10.1016/j.actamat.2019.03.010,2019,979,Al1 Co0.674 Cr0.419 Fe0.116 Ni0.116,SS+IM,BCC_B2#1,BCC_B2#2,,,,0.17620040917334662,0.8237995908266533,,,,Al1 Co0.674 Cr0.419 Fe0.116 Ni0.116,1402.93,1515.56,5796.299965098579,6.535538875132028e-05,67.52607645991232,-15283.022364063081,-101243.71769753145,0.4301075268817204,0.2898924731182796,0.049892473118279566,0.049892473118279566,,0.18021505376344085,,,,,,,,,,,,,,,,,No Data,0,0,0,0,0,0,1,0,5.855322606572144,161.48086021505378,11.306615053763439,1483.3961290322584,2.4321151196392643,132.76346236559138,0.0681151658361304,61.53247311827956,131.16559139784945,2.1316482948071833,5.878709677419355,1.3298094197328183,209.0,6.2092815083459785,1246.6799999999996,19.049999999999983,89.0,104.0,7.0
277,1080,163,Hf1 Mo0.5 Nb1 Si0.7 Ti1 V0.5,No Data,CAST,,,8.49,612.0,C,25.0,2134.0,,,,,,,,10.1016/j.ijrmhm.2019.02.009,2019,1080,Hf1 Mo0.5 Nb1 Si0.7 Ti1 V0.5,SS+IM,BCC_B2#1,C16_THETA#1,M5SI3_D88#1,,,0.6566753927160024,0.2463893698247277,0.0969352374592699,,,Hf1 Mo0.5 Nb1 Si0.7 Ti1 V0.5,1331.05,1766.27,9744.78324089173,0.0,79.77503091562119,-2948.8057615454222,-104502.42011713117,,,,,0.14893617021276595,,,0.2127659574468085,0.10638297872340426,0.2127659574468085,,,0.10638297872340426,,,,,0.2127659574468085,,,,,No Data,0,0,0,0,0,0,1,0,7.695027938152645,119.23404255319151,2671.787234042553,2322.851063829788,2.4996600271616107,140.73191489361702,0.09431994542261783,30.957446808510642,139.36170212765956,4.501718213058418,4.531914893617022,1.7481624324004934,282.0,10.951691690357736,1209.0,42.45,47.0,130.0,2.0
278,1106,165,Al1 Co1 Ni1 Ti1,No Data,POWDER,,,,672.0,C,25.0,,,,,,,,,10.1016/j.jallcom.2019.02.083,2019,1106,Al1 Co1 Ni1 Ti1,SS+IM,BCC_B2#2,HEUSLER_L21#1,,,,0.09425288010061056,0.9057471198993894,,,,Al1 Co1 Ni1 Ti1,1422.34,1545.33,6612.759679780126,1.2720742705340065e-06,68.38474582372055,-27893.80510571564,-114947.58653931187,0.25,0.25,,0.25,,,,,,0.25,,,,,,,,,,,,,No Data,0,0,0,0,0,0,1,0,6.2357578566211656,148.75,13.75,1592.58,3.4560250000000012,134.7525,0.07395035096817887,55.25,136.5,2.4705882352941178,6.5,1.3862943611198906,139.0,6.2092815083459785,1007.68,21.56,50.0,104.0,7.0
279,1107,165,Al1 Fe1 Ni1 Ti1,No Data,POWDER,,,,666.0,C,25.0,,,,,,,,,10.1016/j.jallcom.2019.02.083,2019,1107,Al1 Fe1 Ni1 Ti1,SS+IM,BCC_B2#2,C14_LAVES#1,HEUSLER_L21#1,,,0.5092978412844077,0.25737069616305475,0.2333314625525376,,,Al1 Fe1 Ni1 Ti1,1188.24,1231.87,5993.2039445573755,1.4142519525639874e-05,69.40903775400899,-17691.74857019189,-106049.45363104533,0.25,,0.25,0.25,,,,,,0.25,,,,,,,,,,,,,No Data,0,0,0,0,0,0,1,0,5.9960845092328,149.25,6.795,1603.33,3.110050000000001,134.5075,0.07589446634491037,57.0,134.0,2.3508771929824563,6.25,1.3862943611198906,141.0,6.2092815083459785,1007.68,22.03,56.0,104.0,7.0
280,1108,165,Al1 Co1 Fe1 Ni1 Ti1,No Data,POWDER,,,,667.0,C,25.0,,,,,,,,,10.1016/j.jallcom.2019.02.083,2019,1108,Al1 Co1 Fe1 Ni1 Ti1,SS+IM,BCC_B2#2,C14_LAVES#1,,,,0.7945932473539634,0.20540675264603656,,,,Al1 Co1 Fe1 Ni1 Ti1,1164.96,1362.76,6493.92463751437,5.571114838230678e-07,72.19946363609661,-14909.56411897252,-106819.4813277235,0.2,0.2,0.2,0.2,,,,,,0.2,,,,,,,,,,,,,No Data,0,0,0,0,0,0,1,0,6.563980051164349,161.2,11.036,1636.264,3.0717360000000014,132.626,0.07446256640133002,60.60000000000001,143.2,2.3630363036303623,6.8,1.6094379124341005,141.0,6.2092815083459785,1007.68,22.03,56.0,104.0,7.0
289,1186,181,Al1 Co1 Cr1 Fe1 Ni1 Ti1,No Data,CAST,30.49,,,703.0,C,25.0,1448.0,,6.18,,,,,,10.1016/j.jallcom.2019.07.100,2019,1186,Al1 Co1 Cr1 Fe1 Ni1 Ti1,SS+IM,BCC_B2#1,BCC_B2#3,,,,0.0979042089978684,0.9020957910021316,,,,Al1 Co1 Cr1 Fe1 Ni1 Ti1,1223.44,1306.09,6418.029530315465,8.765046547122247e-07,75.38062258312809,-3625.190479664289,-99584.72302798633,0.16666666666666666,0.16666666666666666,0.16666666666666666,0.16666666666666666,,0.16666666666666666,,,,0.16666666666666666,,,,,,,,,,,,,No Data,0,0,0,0,0,0,1,0,6.668600250105838,180.83333333333331,10.696666666666667,1726.8866666666665,2.6899222222222234,131.33999999999997,0.0720475090187495,69.66666666666666,146.0,2.0956937799043067,6.666666666666668,1.7917594692280547,209.0,6.2092815083459785,1246.6799999999996,22.03,89.0,104.0,7.0
291,1228,184,Nb1 Ti1 Zr1,BCC,CAST,,,,372.0,C,25.0,1223.0,,48.0,,,,,,10.1007/s12598-019-01310-6,,1228,Nb1 Ti1 Zr1,SS,BCC_B2#1,,,,,1.0,,,,,Nb1 Ti1 Zr1,1691.1,1824.75,6405.944998074842,0.0,87.14061315171575,33929.128697437205,-77000.87184469696,,,,,,,,0.3333333333333333,,0.3333333333333333,,,,0.3333333333333333,,,,,,,,,BCC,1,0,0,0,0,0,0,0,6.528971352850932,96.33333333333331,586.9999999999999,2272.9,2.404066666666665,149.76666666666662,0.05028249128770081,38.33333333333333,123.0,3.2086956521739136,4.333333333333333,1.0986122886681096,48.0,4.076735259200634,809.0,17.349999999999994,11.0,81.0,1.0
292,1229,184,Hf1 Nb1 Ti1 Zr1,BCC,CAST,,,,351.0,C,25.0,1000.0,,52.0,,,,,,10.1007/s12598-019-01310-6,,1229,Hf1 Nb1 Ti1 Zr1,SS,BCC_B2#1,,,,,1.0,,,,,Hf1 Nb1 Ti1 Zr1,1777.19,1825.81,8217.325235014867,0.0,93.28470029395164,36272.53486625152,-82478.88860794889,,,,,,,,0.25,,0.25,,,,0.25,,,,0.25,,,,,BCC,1,0,0,0,0,0,0,0,8.216855002733437,91.75,3490.25,2331.175,2.2890687499999993,151.7625,0.04863690264843888,36.25,119.75,3.303448275862069,4.25,1.3862943611198906,48.0,8.778626253132835,809.0,17.349999999999994,14.0,81.0,1.0
307,1365,196,C0.053 Co1 Cr1 Fe1 Mn1 Ni1,No Data,ANNEAL,,,,345.0,C,800.0,,,,,,,,,10.1007/s40195-019-00916-0,,1365,C0.053 Co1 Cr1 Fe1 Mn1 Ni1,SS+IM,FCC_L12#2,M7C3#1,,,,0.981814441526452,0.01818555847354789,,,,C0.053 Co1 Cr1 Fe1 Mn1 Ni1,1220.39,1307.79,7395.523302845229,0.0,89.40582791400713,32395.99640618975,-81417.62252834132,,0.19790223629527007,0.19790223629527007,0.19790223629527007,,0.19790223629527007,0.19790223629527007,,,,,0.010488818523649315,,,,,,,,,,,No Data,0,0,0,0,0,0,1,0,7.996529324273869,217.09875321591136,10.776172570750052,1832.0455175143481,0.12079379123542575,126.22539085691669,0.05155234740184008,68.869978230754,160.64694241044927,2.332612068965517,7.958044725905403,1.6507926464696352,279.0,6.636925111370555,3223.0,57.7,115.0,147.0,6.0
308,1402,205,Mo1 Nb1 Si0.25 Ta1 W1,No Data,POWDER,,,,567.0,C,25.0,1826.0,,16.5,10.5,,,,,10.1007/s10853-019-03567-9,,1402,Mo1 Nb1 Si0.25 Ta1 W1,SS+IM,BCC_B2#1,TA5SI3_D8L#1,,,,0.841714165493242,0.15828583450675793,,,,Mo1 Nb1 Si0.25 Ta1 W1,1841.21,2780.13,12972.05994244523,0.0,80.30630080818494,9634.37743986147,-92595.54348895796,,,,,0.05882352941176471,,,0.2352941176470588,0.2352941176470588,,,,,,,,0.2352941176470588,,0.2352941176470588,,,,No Data,0,0,0,0,0,0,1,0,13.054147782048247,245.35294117647052,168.11764705882354,3071.2352941176478,0.6778006920415219,138.27882352941177,0.0473530018754883,67.76470588235293,220.0,3.2465277777777777,5.411764705882354,1.5284657100610246,364.0,17.085124491936654,2008.0,27.700000000000006,161.0,210.0,2.0
309,1403,205,Mo1 Nb1 Si0.5 Ta1 W1,No Data,POWDER,,,,697.0,C,25.0,1883.0,,11.0,5.8,,,,,10.1007/s10853-019-03567-9,,1403,Mo1 Nb1 Si0.5 Ta1 W1,SS+IM,BCC_B2#1,TA5SI3_D8L#1,,,,0.6998022517164629,0.300197748283537,,,,Mo1 Nb1 Si0.5 Ta1 W1,1716.13,2698.56,12452.420904272898,0.0,77.53182352810538,3044.960202402412,-95653.05114887572,,,,,0.1111111111111111,,,0.2222222222222222,0.2222222222222222,,,,,,,,0.2222222222222222,,0.2222222222222222,,,,No Data,0,0,0,0,0,0,1,0,12.458295919824634,234.3333333333333,158.88888888888889,2994.333333333333,0.8128222222222217,137.0022222222222,0.060278067994085915,64.0,213.33333333333331,3.333333333333333,5.333333333333333,1.5810937501718234,364.0,17.085124491936654,2008.0,27.700000000000006,161.0,210.0,2.0
310,1404,205,Mo1 Nb1 Si0.75 Ta1 W1,No Data,POWDER,,,,682.6,C,25.0,2483.0,,6.2,1.6,,,,,10.1007/s10853-019-03567-9,,1404,Mo1 Nb1 Si0.75 Ta1 W1,SS+IM,BCC_B2#1,TA5SI3_D8L#1,W5SI3_D8M#1,,,0.5836996026572985,0.3790009031383661,0.03729949420433528,,,Mo1 Nb1 Si0.75 Ta1 W1,1665.91,2612.35,12126.475423396936,0.0,75.42510708640127,-1410.4541833644912,-97426.61550435328,,,,,0.15789473684210525,,,0.21052631578947367,0.21052631578947367,,,,,,,,0.21052631578947367,,0.21052631578947367,,,,No Data,0,0,0,0,0,0,1,0,11.925165306256142,224.4736842105263,150.6315789473684,2925.5263157894733,0.9164110803324096,135.86,0.06908427742635652,60.631578947368425,207.36842105263162,3.420138888888889,5.2631578947368425,1.6035681031705151,364.0,17.085124491936654,2008.0,27.700000000000006,161.0,210.0,2.0
313,1449,208,Al0.5 Co1 Fe1 Ni1 Ti0.5,FCC,,,,,733.0,,,,,,,,,,,10.1016/j.msea.2019.05.056,2019,1449,Al0.5 Co1 Fe1 Ni1 Ti0.5,SS+IM,BCC_B2#2,FCC_L12#1,FCC_L12#2,,,0.4386261455865585,0.0997172282155059,0.4616566261979356,,,Al0.5 Co1 Fe1 Ni1 Ti0.5,1093.04,1265.79,7051.197023589398,1.7236343932599654e-07,78.94631552117477,2878.811963110167,-97619.84769534534,0.125,0.25,0.25,0.25,,,,,,0.125,,,,,,,,,,,,,FCC,0,0,0,1,0,0,0,0,7.304970851549423,178.25,12.17,1686.04,2.4069187500000004,129.6175,0.06730244005534339,67.0,155.75,2.3246268656716422,7.625,1.5595811562598771,141.0,6.2092815083459785,1007.68,22.03,56.0,104.0,7.0
314,1450,208,Al0.5 Co1 Cr1 Fe1 Ni1 Ti0.5,No Data,,,,,640.0,,,,,,,,,,,10.1016/j.msea.2019.05.056,2019,1450,Al0.5 Co1 Cr1 Fe1 Ni1 Ti0.5,SS+IM,BCC_B2#2,FCC_L12#1,SIGMA#1,,,0.5757363834167292,0.386467637135536,0.037795979447734857,,,Al0.5 Co1 Cr1 Fe1 Ni1 Ti0.5,1143.87,1238.48,6955.77658289994,1.918399945520968e-07,80.75041233408568,11494.644107205842,-91300.63079408523,0.1,0.2,0.2,0.2,,0.2,,,,0.1,,,,,,,,,,,,,No Data,0,0,0,0,0,0,1,0,7.282316930202193,198.4,11.536,1784.832,1.9561600000000008,128.67600000000002,0.06237836529251532,76.60000000000002,156.6,2.044386422976501,7.300000000000002,1.7480673485460896,209.0,6.2092815083459785,1246.6799999999996,22.03,89.0,104.0,7.0
315,1452,208,Al0.5 Co1 Cr1 Fe1 Mn1 Ni1 Ta0.2,No Data,,,,,385.0,,,,,,,,,,,10.1016/j.msea.2019.05.056,2019,1452,Al0.5 Co1 Cr1 Fe1 Mn1 Ni1 Ta0.2,SS+IM,BCC_B2#1,BCC_B2#2,C14_LAVES#1,FCC_L12#1,,0.07456940246843667,0.24972208495380546,0.0902474599615994,0.5854610526161584,,Al0.5 Co1 Cr1 Fe1 Mn1 Ni1 Ta0.2,1185.57,1301.63,7564.313256606779,3.495251020273877e-07,85.82502406446287,18228.910778551435,-91026.3448555098,0.08771929824561403,0.17543859649122806,0.17543859649122806,0.17543859649122806,,0.17543859649122806,0.17543859649122806,,,,,,,,,,0.03508771929824561,,,,,,No Data,0,0,0,0,0,0,1,0,7.889587330843241,205.12280701754383,23.540350877192978,1777.3087719298246,1.2413819636811323,128.75526315789472,0.051482693102538266,65.75438596491227,155.78947368421052,2.369263607257204,7.456140350877192,1.8577400647995908,209.0,13.979071806451614,2356.68,19.049999999999983,115.0,124.0,7.0
316,1453,208,Al0.5 Co1 Cr1 Fe1 Mn1 Ni1 Ta0.4,No Data,,,,,486.0,,,,,,,,,,,10.1016/j.msea.2019.05.056,2019,1453,Al0.5 Co1 Cr1 Fe1 Mn1 Ni1 Ta0.4,SS+IM,BCC_B2#1,BCC_B2#2,C14_LAVES#1,FCC_L12#1,SIGMA#1,0.07904811958577015,0.253106690808147,0.19517355572307926,0.3160524263823568,0.1566192075006467,Al0.5 Co1 Cr1 Fe1 Mn1 Ni1 Ta0.4,1179.42,1260.64,8180.517232668967,3.405407387421679e-07,84.0432594232687,14435.93417064526,-92551.13507517576,0.0847457627118644,0.1694915254237288,0.1694915254237288,0.1694915254237288,,0.1694915254237288,0.1694915254237288,,,,,,,,,,0.06779661016949153,,,,,,No Data,0,0,0,0,0,0,1,0,8.187473380863867,204.47457627118644,36.301694915254224,1828.586440677966,1.5922766446423442,129.2381355932203,0.05421605648610953,65.86440677966102,157.28813559322032,2.3880597014925367,7.372881355932202,1.895815042950595,209.0,13.979071806451614,2356.68,19.049999999999983,115.0,124.0,7.0
317,1454,208,Al0.55 Co1 Cr1 Fe1 Mn1 Ni1 Ta0.6,No Data,,,,,570.0,,,,,,,,,,,10.1016/j.msea.2019.05.056,2019,1454,Al0.55 Co1 Cr1 Fe1 Mn1 Ni1 Ta0.6,SS+IM,BCC_B2#1,BCC_B2#2,C14_LAVES#1,SIGMA#1,,0.08592806883011056,0.29441275913344195,0.29311925931737354,0.3265399127190739,,Al0.55 Co1 Cr1 Fe1 Mn1 Ni1 Ta0.6,1173.37,1345.98,8755.590936079701,3.497867311608003e-07,81.66071798591437,9487.769681543065,-94466.32431452592,0.0894308943089431,0.1626016260162602,0.1626016260162602,0.1626016260162602,,0.1626016260162602,0.1626016260162602,,,,,,,,,,0.0975609756097561,,,,,,No Data,0,0,0,0,0,0,1,0,8.418934277786526,202.78048780487808,47.850406504065035,1868.8334959349595,1.9257716967413576,129.7989430894309,0.05688710313476771,65.64227642276424,158.0162601626016,2.407233093881595,7.260162601626017,1.9197538256680504,209.0,13.979071806451614,2356.68,19.049999999999983,115.0,124.0,7.0
318,1456,208,Co1 Cr1 Fe1 Mn1 Ni1 Ta0.2,No Data,,,,,200.0,,,,,,,,,,,10.1016/j.msea.2019.05.056,2019,1456,Co1 Cr1 Fe1 Mn1 Ni1 Ta0.2,SS+IM,C14_LAVES#1,FCC_L12#1,,,,0.09525508639754353,0.9047449136024566,,,,Co1 Cr1 Fe1 Mn1 Ni1 Ta0.2,1147.67,1266.49,7969.259555845968,0.0,89.48593120217869,30016.848553534663,-83898.74186683881,,0.1923076923076923,0.1923076923076923,0.1923076923076923,,0.1923076923076923,0.1923076923076923,,,,,,,,,,0.038461538461538464,,,,,,No Data,0,0,0,0,0,0,1,0,8.388763612655092,218.11538461538456,25.611538461538462,1858.461538461538,0.6405325443786981,127.36923076923073,0.040235937348879335,69.57692307692308,163.46153846153842,2.349364289662797,7.884615384615384,1.7105600837579242,93.0,9.485524561638336,1771.0,18.879999999999995,115.0,80.0,5.0
319,1457,208,Co1 Cr1 Fe1 Mn1 Ni1 Ta0.4,No Data,,,,,290.0,,,,,,,,,,,10.1016/j.msea.2019.05.056,2019,1457,Co1 Cr1 Fe1 Mn1 Ni1 Ta0.4,SS+IM,C14_LAVES#1,FCC_L12#1,,,,0.2145899984942448,0.7854100015057552,,,,Co1 Cr1 Fe1 Mn1 Ni1 Ta0.4,1139.82,1208.9,8512.44266770226,0.0,88.47063470538357,26743.477646580566,-85879.64033337269,,0.1851851851851852,0.1851851851851852,0.1851851851851852,,0.1851851851851852,0.1851851851851852,,,,,,,,,,0.07407407407407407,,,,,,No Data,0,0,0,0,0,0,1,0,8.695743693906815,216.9259259259259,39.477777777777774,1911.4814814814813,1.1091358024691356,127.94814814814815,0.04557600969914112,69.55555555555556,164.8148148148148,2.3695420660276887,7.777777777777778,1.7542723411164625,93.0,9.485524561638336,1771.0,18.879999999999995,115.0,80.0,5.0
320,1458,208,Co1 Cr1 Fe1 Mn1 Ni1 Ta0.6,No Data,,,,,345.0,,,,,,,,,,,10.1016/j.msea.2019.05.056,2019,1458,Co1 Cr1 Fe1 Mn1 Ni1 Ta0.6,SS+IM,C14_LAVES#1,FCC_L12#1,,,,0.32070292849614324,0.6792970715038568,,,,Co1 Cr1 Fe1 Mn1 Ni1 Ta0.6,1131.46,1253.0,9018.768970431125,0.0,87.56133238750404,23820.678947786528,-87644.89718150612,,0.17857142857142858,0.17857142857142858,0.17857142857142858,,0.17857142857142858,0.17857142857142858,,,,,,,,,,0.10714285714285716,,,,,,No Data,0,0,0,0,0,0,1,0,8.980796626497703,215.8214285714286,52.353571428571435,1960.7142857142856,1.5103571428571425,128.4857142857143,0.04958718428560046,69.53571428571428,166.07142857142858,2.3882896764252703,7.678571428571429,1.7774979145731742,93.0,9.485524561638336,1771.0,18.879999999999995,115.0,80.0,5.0
321,1460,208,Al0.5 Co1 Cr1 Cu1 Fe1 Ni1 V0.5,No Data,,,,,340.0,,,,,,,,,,,10.1016/j.msea.2019.05.056,2019,1460,Al0.5 Co1 Cr1 Cu1 Fe1 Ni1,,,,,,,,,,,,,,,,,,,,,,,,,,,,,,,,,,,,,,,,,,No Data,0,0,0,0,0,0,1,0,7.693264294192798,188.0,28.196666666666665,1733.7966666666666,0.8584805555555556,127.3175,0.04099231499087506,72.08333333333333,158.0,2.1919075144508677,7.999999999999999,1.907283999321379,209.0,6.239398742616035,1249.6799999999996,19.049999999999983,89.0,104.0,8.0
322,1462,208,Al0.333 Co0.667 Cr0.667 Cu0.667 Fe0.667 Ni0.667 V1,No Data,,,,,576.0,,,,,,,,,,,10.1016/j.msea.2019.05.056,2019,1462,Al0.333 Co0.667 Cr0.667 Cu0.667 Fe0.667 Ni0.667 V1,SS+IM,BCC_B2#1,BCC_B2#2,FCC_L12#1,LIQUID#1,,0.4008669745069037,0.03643997299796824,0.09225698157741212,0.4704360709177161,,Al0.333 Co0.667 Cr0.667 Cu0.667 Fe0.667 Ni0.667 V1,1224.02,1573.36,4777.726759106058,1.9860615001038675e-07,87.20414915452614,25475.353571322183,-85535.5283023896,0.07133676092544987,0.14288774635818338,0.14288774635818338,0.14288774635818338,,0.14288774635818338,,,,,0.14288774635818338,,0.21422450728363324,,,,,,,,,,No Data,0,0,0,0,0,0,1,0,7.469564080367963,179.4458011996573,55.58527420736932,1798.0199443016281,0.8605721346737878,127.92726006855185,0.039529326196299834,68.50685518423307,158.29434447300767,2.310635104287188,7.572193658954584,1.9084963765953435,209.0,6.239398742616035,1249.6799999999996,19.049999999999983,89.0,104.0,8.0
323,1467,208,Al0.3 Co1 Cr1 Fe1 Mo0.1 Ni1,FCC,,,,,200.0,,,,,,,,,,,10.1016/j.msea.2019.05.056,2019,1467,Al0.3 Co1 Cr1 Fe1 Mo0.1 Ni1,SS+IM,BCC_B2#2,FCC_L12#1,SIGMA#1,,,0.10169686490159133,0.7512516900977563,0.14705144500065248,,,Al0.3 Co1 Cr1 Fe1 Mo0.1 Ni1,1359.72,1384.65,7570.475152929746,1.770143508916728e-07,85.11347431686019,25447.584365536502,-82901.8684398265,0.06818181818181818,0.2272727272727273,0.2272727272727273,0.2272727272727273,,0.2272727272727273,,,0.022727272727272728,,,,,,,,,,,,,,FCC,0,0,0,1,0,0,0,0,7.873597386436548,216.5681818181818,14.268181818181818,1831.0445454545452,0.7925626033057853,126.20386363636362,0.03894774141335,81.31818181818181,167.2272727272727,2.0564561207378422,7.840909090909091,1.6160250751508487,259.0,7.529990989339018,1962.68,19.049999999999983,95.0,154.0,7.0
325,1485,212,Al1 Co1 Cr0.091 Nb0.727 W0.212,No Data,CAST,,,,1084.0,,25.0,,,,,,,,,10.1038/s41467-019-10533-1,,1485,Al1 Co1 Cr0.091 Nb0.727 W0.212,SS+IM,BCC_B2#1,BCC_B2#2,C14_LAVES#1,,,0.10799094429446256,0.2327095286400371,0.6592995270655003,,,Al1 Co1 Cr0.091 Nb0.727 W0.212,1489.14,1846.36,8446.661546857484,4.217317085598341e-05,72.95199465776088,-10777.741514623838,-103645.63071395343,0.33003300330033003,0.33003300330033003,,,,0.03003300330033003,,0.2399339933993399,,,,,,,,,,,0.06996699669966996,,,,No Data,0,0,0,0,0,0,1,0,7.439131723696468,154.40792079207918,55.03861386138614,1875.3432343234326,3.0344046672548437,136.14043234323432,0.062027773887025975,57.169306930693075,151.77227722772275,2.654786027259659,5.7600660066006615,1.3655771023137635,341.0,16.715784753959873,2761.68,18.259999999999987,135.0,234.0,6.0
326,1486,212,Co1 Cr0.917 Ni1 Ta0.5 Ti0.75,No Data,CAST,,,,1011.0,,25.0,,,,,,,,,10.1038/s41467-019-10533-1,,1486,Co1 Cr0.917 Ni1 Ta0.5 Ti0.75,SS+IM,BCC_B2#1,C14_LAVES#1,C15_LAVES#1,LIQUID#1,,0.07662197984181855,0.03973992393561904,0.44085713703827467,0.4427809591842876,,Co1 Cr0.917 Ni1 Ta0.5 Ti0.75,973.29,1273.01,9085.759114065559,0.0,80.26826934378221,9574.009080497475,-92607.49779413726,,0.23998080153587714,,0.23998080153587714,,0.22006239500839936,,,,0.17998560115190784,,,,,,,0.11999040076793854,,,,,,No Data,0,0,0,0,0,0,1,0,8.651982348546246,202.74610031197508,62.03575713942885,2062.829373650108,3.2610353058004464,130.87232301415887,0.07042566011535141,77.74298056155506,165.39956803455723,2.1275177107931658,7.199904007679387,1.5812139150480078,163.0,12.175346107203493,1562.0,21.56,71.0,90.0,6.0
327,1487,212,Al0.947 Co0.158 Mo1 Ni0.289 W0.237,No Data,CAST,,,,725.0,,25.0,,,,,,,,,10.1038/s41467-019-10533-1,,1487,Al0.947 Co0.158 Mo1 Ni0.289 W0.237,SS+IM,BCC_B2#1,BCC_B2#2,CR3SI_A15#1,SIGMA#1,,0.025800380952245874,0.34268114750119216,0.43212373217768896,0.199394739368873,,Al0.947 Co0.158 Mo1 Ni0.289 W0.237,1505.58,2230.94,9392.177238914002,0.0001200548070061478,65.36857117753284,-8311.343882658124,-91525.53499165743,0.35993918662105656,0.06005321170657544,,0.1098441657164576,,,,,0.3800836183960471,,,,,,,,,,0.09007981755986316,,,,No Data,0,0,0,0,0,0,1,0,8.116559484805856,221.786012922843,47.91030026605853,2065.490323071075,1.3785496140294915,136.83473964272136,0.04582143225321656,44.31508931965032,173.28088179399467,3.9102004408497937,5.539718738122387,1.3638128949661261,341.0,16.715784753959873,2761.68,18.579999999999984,141.0,234.0,7.0
328,1488,212,Co0.043 Nb0.638 Ni1 Ta0.255 Ti0.191,No Data,CAST,,,,815.0,,25.0,,,,,,,,,10.1038/s41467-019-10533-1,,1488,Co0.043 Nb0.638 Ni1 Ta0.255 Ti0.191,IM,LIQUID#1,MU_PHASE#1,MU_PHASE#2,NB8NI9TI3#1,,0.17533232560343856,0.29085817052414026,0.1523583378381576,0.3814511660342636,,Co0.043 Nb0.638 Ni1 Ta0.255 Ti0.191,873.73,7035.87,10102.517279623164,0.0,71.95797051363276,-5859.081497855916,-97461.57796171037,,0.020216267042783263,,0.4701457451810062,,,,0.29995298542548193,,0.08979783732957218,,,,,,,0.11988716502115655,,,,,,No Data,0,0,0,0,0,0,1,0,9.343240540879236,162.46497414198402,110.0822755054067,2241.7512929007994,4.428013106699655,134.23561354019748,0.07063476210785476,60.868829337094496,173.1123648330983,2.8440232335403346,7.341795956746592,1.2656116151516987,104.0,12.175346107203493,1562.0,21.56,38.0,90.0,6.0
329,1489,212,Co0.273 Cr0.477 Nb0.477 Ni0.045 Ti1,No Data,CAST,,,,422.0,,25.0,,,,,,,,,10.1038/s41467-019-10533-1,,1489,Co0.273 Cr0.477 Nb0.477 Ni0.045 Ti1,SS+IM,BCC_B2#1,BCC_B2#2,C14_LAVES#1,LIQUID#1,,0.36768191050460464,0.029431831030407925,0.2286355931353672,0.37425066532962026,,Co0.273 Cr0.477 Nb0.477 Ni0.045 Ti1,970.21,1289.36,6370.3252370526925,0.0,82.40906399915303,26439.896916197747,-78466.84155472407,,0.12015845070422534,,0.01980633802816901,,0.2099471830985916,,0.2099471830985916,,0.44014084507042256,,,,,,,,,,,,,No Data,0,0,0,0,0,0,1,0,6.530485744646479,160.7504401408451,48.163292253521135,2136.0184859154933,3.146578361188257,138.05203345070424,0.07015676762531885,62.00528169014085,142.8917253521127,2.304508929839008,5.349471830985916,1.3489036216479202,174.0,4.40555580909786,1022.0,21.56,77.0,70.0,6.0
330,1490,212,Co1 Cr0.487 Nb0.231 Ta0.026 Ti0.821,No Data,CAST,,,,856.0,,25.0,,,,,,,,,10.1038/s41467-019-10533-1,,1490,Co1 Cr0.487 Nb0.231 Ta0.026 Ti0.821,SS+IM,BCC_B2#2,C14_LAVES#1,,,,0.540480651328487,0.4595193486715129,,,,Co1 Cr0.487 Nb0.231 Ta0.026 Ti0.821,1185.65,1383.0,7133.1916741384985,0.0,72.29503132578488,538.9428486715747,-91492.63202905258,,0.3898635477582845,,,,0.1898635477582845,,0.09005847953216373,,0.3200779727095516,,,,,,,0.010136452241715398,,,,,,No Data,0,0,0,0,0,0,1,0,7.192682995932446,182.9239766081871,36.41091617933723,2005.4623781676403,3.6212784383571024,133.58605068226117,0.07545575390154692,69.27914230019492,153.09941520467834,2.209891897063044,6.42923976608187,1.3106539599819091,174.0,12.175346107203493,1522.0,21.240000000000013,77.0,90.0,5.0
331,1491,212,Co0.564 Nb0.795 Ta0.103 Ti1 W0.103,No Data,CAST,,,,277.0,,25.0,,,,,,,,,10.1038/s41467-019-10533-1,,1491,Co0.564 Nb0.795 Ta0.103 Ti1 W0.103,SS+IM,BCC_B2#1,BCC_B2#2,,,,0.562733888565245,0.437266111434755,,,,Co0.564 Nb0.795 Ta0.103 Ti1 W0.103,1037.28,9347.26,7485.387805708739,0.0,77.06399417993678,11309.550898480102,-86792.91369257943,,0.21988304093567249,,,,,,0.3099415204678363,,0.38986354775828463,,,,,,,0.04015594541910331,,0.04015594541910331,,,,No Data,0,0,0,0,0,0,1,0,7.806052878125355,147.69668615984403,83.26081871345029,2278.306822612086,2.8065630827947063,140.00818713450292,0.05844902678275207,54.65886939571149,155.63352826510726,2.847360912981456,5.529824561403508,1.321541426395302,306.0,14.912059054711753,1927.0,21.05000000000001,123.0,200.0,5.0
342,1526,106,Co1 Cr1 Fe1 Ni1 Pd1,FCC,CAST,,,,295.0,,,,,,,,,,,10.3390/e21030288,,1526,Co1 Cr1 Fe1 Mo0.2 Ni1,,,,,,,,,,,,,,,,,,,,,,,,,,,,,,,,,,,,,,,,,,FCC,0,0,0,1,0,0,0,0,9.048294868688595,204.0,4724.835999999999,1862.96,0.5023360000000003,127.25200000000001,0.04050781425255015,78.4,174.0,2.2193877551020407,8.6,1.6094379124341005,158.0,5.238205297242797,452.0,13.419999999999987,71.0,20.0,4.0
356,1546,112,Co0.2 Cr0.2 Fe1 Mn0.6,No Data,CAST,,,,296.0,,,,,,,,,,,10.1016/j.msea.2019.01.088,2019,1546,Co0.2 Cr0.2 Fe1 Mn0.6,SS+IM,FCC_L12#1,SIGMA#1,,,,0.3735369152552358,0.6264630847447642,,,,Co0.2 Cr0.2 Fe1 Mn0.6,1339.13,1351.38,7535.195442513062,0.0,85.86127712152206,32270.37671233261,-77031.02906336499,,0.1,0.5,,,0.1,0.3,,,,,,,,,,,,,,,,No Data,0,0,0,0,0,0,1,0,7.783528107977707,213.7,4.39,1756.0,0.037379999999999976,127.561,0.038268967002891605,60.0,155.0,2.583333333333333,7.6,1.1682824501765623,81.0,1.6438609740772767,661.0,10.879999999999995,115.0,60.0,3.0
357,1547,112,B0.006 Co0.201 Cr0.201 Fe1 Mn0.604,No Data,CAST,,,,282.0,,,,,,,,,,,10.1016/j.msea.2019.01.088,2019,1547,B0.006 Co0.201 Cr0.201 Fe1 Mn0.604,SS+IM,FCC_L12#1,M2B_TETR#1,SIGMA#1,,,0.3698668163433281,0.00821951155428847,0.6219136721023836,,,B0.006 Co0.201 Cr0.201 Fe1 Mn0.604,1093.49,1347.53,7524.24559384246,0.0,85.74180097591865,31975.20723431032,-77174.10540803419,,0.09990059642147116,0.4970178926441352,,,0.09990059642147116,0.3001988071570577,,,,,,,,0.002982107355864811,,,,,,,,No Data,0,0,0,0,0,0,1,0,7.767274452377317,213.0616302186879,37.60685884691849,1757.510934393638,0.0598471801398369,127.43738071570576,0.042965176180998516,59.73658051689861,155.43737574552685,2.6020467592977785,7.5849900596421485,1.1863113580636249,279.0,6.373147640302856,829.0,53.0,115.0,200.0,6.0
358,1548,112,B0.012 Co0.202 Cr0.202 Fe1 Mn0.607,No Data,CAST,,,,306.0,,,,,,,,,,,10.1016/j.msea.2019.01.088,2019,1548,B0.012 Co0.202 Cr0.202 Fe1 Mn0.607,SS+IM,FCC_L12#1,M2B_TETR#1,SIGMA#1,,,0.3665994122292424,0.016365633624716717,0.6170349541460408,,,B0.012 Co0.202 Cr0.202 Fe1 Mn0.607,1093.59,1343.79,7513.508536989836,0.0,85.62311606060027,31686.819368187484,-77311.40737695666,,0.0998517053880376,0.4943153732081069,,,0.0998517053880376,0.30004943153732083,,,,,,,,0.0059317844784972824,,,,,,,,No Data,0,0,0,0,0,0,1,0,7.751350283038943,212.4379634206624,70.4636678200692,1759.1225902125561,0.0819383613408726,127.31142857142858,0.047138157625938634,59.5056846267919,155.8872960949086,2.619704269812261,7.5704399406821565,1.2000326924802542,279.0,6.373147640302856,829.0,53.0,115.0,200.0,6.0
359,1549,112,B0.035 Co0.207 Cr0.207 Fe1 Mn0.621,No Data,CAST,,,,452.0,,,,,,,,,,,10.1016/j.msea.2019.01.088,2019,1549,B0.035 Co0.207 Cr0.207 Fe1 Mn0.621,SS+IM,FCC_L12#1,M2B_TETR#1,SIGMA#1,,,0.3503022077985603,0.04679534283653484,0.6029024493649049,,,B0.035 Co0.207 Cr0.207 Fe1 Mn0.621,1093.85,1328.93,7475.049586729102,0.0,85.17962595972338,30591.14502898016,-77842.51881774771,,0.1,0.4830917874396136,,,0.1,0.30000000000000004,,,,,,,,0.016908212560386476,,,,,,,,No Data,0,0,0,0,0,0,1,0,7.6919793646075485,210.13236714975847,192.74444444444447,1765.0797101449273,0.16312196597353498,126.84882608695654,0.060152480327647785,58.61352657004832,157.53623188405797,2.687711200857166,7.515458937198068,1.2421663773575695,279.0,6.373147640302856,829.0,53.0,115.0,200.0,6.0
368,1563,118,Co1 Cr1 Fe1 Mo0.149 Ni1,No Data,POWDER,,,,210.0,,,,,,,,,,,10.3390/met9030351,,1563,Co1 Cr1 Fe1 Mo0.149 Ni1,SS+IM,FCC_L12#1,SIGMA#1,,,,0.8273606508072894,0.17263934919271054,,,,Co1 Cr1 Fe1 Mo0.149 Ni1,1415.09,1420.97,7897.781244016921,0.0,86.35153491172207,33623.88602102364,-76301.61792159858,,0.24102193299590266,0.24102193299590266,0.24102193299590266,,0.24102193299590266,,,0.035912268016389484,,,,,,,,,,,,,,No Data,0,0,0,0,0,0,1,0,8.275623380284022,228.49385394070862,16.28585201253314,1908.5331405157867,0.28463854930008103,125.0958640636298,0.01746905754996503,84.5938780429019,174.56495541094242,2.063564875491481,8.169197396963124,1.4912374394424313,129.0,3.03644374452574,1168.0,12.139999999999983,95.0,70.0,4.0
369,1572,120,Co1 Cr1 Cu1 Ni1 Zn1,FCC,POWDER,500.0,,7.89,615.0,C,25.0,,,,,,,,,10.3390/e21020122,,1572,Co1 Cr1 Cu1 Ni1 Zn1,SS+IM,FCC_L12#1,LIQUID#1,,,,0.5788069565637924,0.4211930434362076,,,,Co1 Cr1 Cu1 Ni1 Zn1,941.55,1231.81,7423.582875064229,0.0,89.24756204139221,33343.570645284635,-80268.57583340762,,0.2,,0.2,,0.2,,,,,0.2,,,,,,,,,0.2,,,FCC,0,0,0,1,0,0,0,0,8.201961259963738,185.2,12.000000000000002,1545.2300000000002,0.8776160000000001,128.37,0.04407287955543238,71.4,146.0,2.044817927170868,9.6,1.6094379124341005,171.0,1.7999981574631967,1487.47,14.859999999999983,72.0,110.0,6.0
371,1575,121,Nb1 Ta1 Ti1,BCC,CAST,500.0,,,246.0,T,25.0,620.0,683.0,18.5,,143.0,,,,10.3390/e21020114,,1575,Nb1 Ta1 Ti1,SS,BCC_B2#1,,,,,1.0,,,,,Nb1 Ta1 Ti1,2171.37,2359.79,9734.82619165181,0.0,86.46847759442842,31775.54405441593,-78298.82792329145,,,,,,,,0.3333333333333333,,0.3333333333333333,,,,,,,0.3333333333333333,,,,,,BCC,1,0,0,0,0,0,0,0,9.919240154716162,135.66666666666666,197.0,2660.333333333333,0.008955555555555491,144.01666666666662,0.01047827885144325,50.33333333333333,159.99999999999997,3.178807947019868,4.666666666666666,1.0986122886681096,81.0,12.175346107203493,1349.0,3.25,31.0,90.0,1.0
372,1576,121,Ta1 Ti1 Zr1,No Data,CAST,500.0,,,485.0,T,25.0,,284.0,0.0,,157.0,,,,10.3390/e21020114,,1576,Ta1 Ti1 Zr1,SS+IM,BCC_B2#1,BCC_B2#2,,,,0.2908458560166763,0.7091541439833237,,,,Ta1 Ti1 Zr1,1707.35,1877.49,8819.453087380549,0.0,88.13714133600426,34048.28003058029,-78150.30089015311,,,,,,,,,,0.3333333333333333,,,,0.3333333333333333,,,0.3333333333333333,,,,,,No Data,0,0,0,0,0,0,1,0,9.22850830218522,123.33333333333331,660.3333333333333,2452.9,2.3908222222222206,149.79999999999995,0.0500689808139269,48.66666666666666,132.99999999999997,2.7328767123287667,4.333333333333333,1.0986122886681096,118.0,12.175346107203493,1349.0,17.25,36.0,111.0,1.0
374,1579,121,Nb0.333 Ta0.667 Ti0.667 Zr1,No Data,CAST,500.0,,,489.0,T,25.0,,843.0,0.0,,93.0,,,,10.3390/e21020114,,1579,Nb0.333 Ta0.667 Ti0.667 Zr1,SS+IM,BCC_B2#1,BCC_B2#4,,,,0.26953592856381503,0.7304640714361851,,,,Nb0.333 Ta0.667 Ti0.667 Zr1,1729.31,1918.75,8423.937906028375,0.0,89.9963612456043,34155.19953260299,-80410.16833305129,,,,,,,,0.12485939257592805,,0.2500937382827147,,,,0.3749531308586427,,,0.2500937382827147,,,,,,No Data,0,0,0,0,0,0,1,0,8.807484647289494,114.13535808023998,713.9396325459319,2449.391451068617,2.4939316579240858,150.24325084364457,0.05223487078688613,45.37870266216724,132.1259842519685,2.911629828547821,4.374953130858643,1.3208097681276207,118.0,12.175346107203493,1349.0,17.349999999999994,36.0,111.0,1.0
375,1585,123,Al0.774 Fe1 Mn0.903 Ni0.484,No Data,CAST,,,,310.0,,,,,,,,,,,10.1155/2019/2157592,,1585,Al0.774 Fe1 Mn0.903 Ni0.484,SS,BCC_B2#2,,,,,1.0,,,,,Al0.774 Fe1 Mn0.903 Ni0.484,1486.69,1779.48,6019.3460931698255,5.5595513239571885e-06,81.39876645402519,7573.560459592249,-96047.0692363818,0.2448592217652641,,0.3163555836760519,0.1531161024992091,,,0.2856690920594748,,,,,,,,,,,,,,,,No Data,0,0,0,0,0,0,1,0,6.651681279867847,171.0768744068333,3.2616260677000946,1499.967946852262,1.6266186942230632,131.96461246440998,0.05926771417490913,43.94432141727301,134.2309395760835,3.0545684913755866,6.796267004112623,1.353876717680036,141.0,6.2092815083459785,877.68,19.049999999999983,82.0,104.0,7.0
376,1586,123,Al0.774 Fe1 Mn0.903 Ni0.484 Ti0.026,No Data,CAST,,,,330.0,,,,,,,,,,,10.1155/2019/2157592,,1586,Al0.774 Fe1 Mn0.903 Ni0.484 Ti0.026,SS,BCC_B2#2,,,,,1.0,,,,,Al0.774 Fe1 Mn0.903 Ni0.484 Ti0.026,1458.19,1763.15,6004.861557050784,5.588099843549947e-06,81.4983417219121,7300.0389338267405,-96447.35007816736,0.2428616253529965,,0.3137747097583935,0.15186695952306245,,,0.2833385629118293,,,0.00815814245371823,,,,,,,,,,,,,No Data,0,0,0,0,0,0,1,0,6.634142892325923,170.62754941951678,3.324756824599938,1503.5659491684976,1.678600235956219,132.08033887668657,0.05975982391966029,43.94477565108252,134.0332601192344,3.0500385571073605,6.773454659554441,1.390186748457019,141.0,6.2092815083459785,1007.68,22.03,82.0,104.0,7.0
377,1587,123,Al0.774 Fe1 Mn0.903 Ni0.484 Ti0.097,No Data,CAST,,,,500.0,,,,,,,,,,,10.1155/2019/2157592,,1587,Al0.774 Fe1 Mn0.903 Ni0.484 Ti0.097,SS,BCC_B2#2,,,,,1.0,,,,,Al0.774 Fe1 Mn0.903 Ni0.484 Ti0.097,1397.66,1720.02,5966.795251944996,5.6962478384829425e-06,81.44779366389605,6591.035639792034,-97092.00569434762,0.2375690607734807,,0.3069367710251688,0.1485573971761817,,,0.27716390423572745,,,0.029772866789441375,,,,,,,,,,,,,No Data,0,0,0,0,0,0,1,0,6.587675523784325,169.43707796193982,3.4920196439533453,1513.0987354205033,1.811134046739932,132.3869521178637,0.060975605186522674,43.94597912829956,133.50951503990177,3.038037101190144,6.713014119091468,1.4475196686457836,141.0,6.2092815083459785,1007.68,22.03,82.0,104.0,7.0
378,1600,128,Al0.5 Cr1 Cu1 Fe1 Ni1,FCC,CAST,,,,226.0,,,,,,,,,,,10.1007/s11665-018-3822-8,,1600,Al0.5 Cr1 Cu1 Fe1 Ni1,SS+IM,BCC_B2#1,BCC_B2#2,FCC_L12#1,LIQUID#1,,0.15291269322475745,0.04808415303955549,0.18348047291433509,0.6155226808213521,,Al0.5 Cr1 Cu1 Fe1 Ni1,966.61,1316.87,4509.493794900775,2.3556338357803025e-07,85.68304976471312,27679.408836623217,-81395.11351385657,0.1111111111111111,,0.2222222222222222,0.2222222222222222,,0.2222222222222222,,,,,0.2222222222222222,,,,,,,,,,,,FCC,0,0,0,1,0,0,0,0,7.613918961136084,190.0,6.9288888888888875,1676.2844444444445,0.939506172839506,127.33444444444444,0.04524164699779205,74.2222222222222,152.88888888888889,2.0598802395209583,8.11111111111111,1.5810937501718234,209.0,6.239398742616035,1246.6799999999996,19.049999999999983,89.0,104.0,8.0
379,1629,130,C0.111 Co1 Cr1 Fe1 Ni1 W0.111,FCC,POWDER,0.0189,,7.24,475.0,,,,,,,,,,,10.3390/coatings9010016,,1629,C0.111 Co1 Cr1 Fe1 Ni1 W0.111,SS+IM,FCC_L12#1,M23C6#1,,,,0.8935161064588301,0.10648389354117001,,,,C0.111 Co1 Cr1 Fe1 Ni1 W0.111,1268.23,1389.57,8132.8534126026725,0.0,85.39678301676436,33149.5719734026,-75560.53280693844,,0.23685457129322599,0.23685457129322599,0.23685457129322599,,0.23685457129322599,,,,,,0.026290857413548085,,,,,,,0.026290857413548085,,,,FCC,0,0,0,1,0,0,0,0,8.341672585774688,223.73780198957843,13.384178114637615,1995.146139270488,0.3110119221887294,123.75035528185695,0.06367135009201709,86.65821885362391,172.44741828517292,1.9899718753331093,8.079109426811941,1.5558953935859337,411.0,17.143428356984447,3014.0,59.39999999999999,161.0,277.0,6.0
380,1630,130,C0.429 Co1 Cr1 Fe1 Ni1 W0.429,FCC,POWDER,0.0182,,8.39,531.0,,,,,,,,,,,10.3390/coatings9010016,,1630,C0.429 Co1 Cr1 Fe1 Ni1 W0.429,SS+IM,FCC_L12#1,HCP_A3#2,,,,0.7590054991112045,0.2409945008887955,,,,C0.429 Co1 Cr1 Fe1 Ni1 W0.429,1257.23,1345.09,8946.551254458753,0.0,81.26896061957487,29436.40518181463,-74018.98168690418,,0.2058460271716756,0.2058460271716756,0.2058460271716756,,0.2058460271716756,,,,,,0.08830794565664883,,,,,,,0.08830794565664883,,,,FCC,0,0,0,1,0,0,0,0,8.669040034404722,221.350144092219,14.7739810621655,2286.223342939481,0.8661810811314703,121.55743104158091,0.11673639848064117,85.85199670646355,172.32338410868667,2.007214633549844,7.675998353231781,1.7300965697579211,411.0,17.143428356984447,3014.0,59.39999999999999,161.0,277.0,6.0
